Repository: tomolist/gaussian-process3

File: 05_材料ごとの機械学習データと予測検証データ/reports/2026-11-16_温度シフトファクターを使うべきかのまとめ資料.md
---
type: report
status: 要確認
date: 2026-11-16
commit: 419a018
---

# 温度シフトファクターを使ったほうがよいかを、温度ホールドアウト検証の結果から HTML の資料にまとめた

前の作業は [[08_機械学習/01_ガウス過程回帰2_202610から/ガウス過程回帰2_機械学習/05_材料ごとの機械学習データと予測検証データ/reports/2026-11-16_最新の学習結果フォルダで温度ホールドアウト検証を実行|最新の学習結果フォルダで温度ホールドアウト検証を実行]]。

資料：[温度シフトファクターを使うべきか_温度ホールドアウト検証のまとめ.html](<../09_温度ホールドアウト検証結果/温度シフトファクターを使うべきか_温度ホールドアウト検証のまとめ.html>)（ブラウザで開く。Obsidian の中では表示されない）

## やったこと

- ユーザーの依頼：「09_温度ホールドアウト検証結果 に、3 材料データで温度シフトファクターを用いたほうが良いのかどうかを、今回の結果資料から簡潔にまとめた資料を作成してください。引用した学習結果グラフや表は、原本のコピーを 09_温度ホールドアウト検証結果 にも保存してください。」
- ユーザーの決定（この会話）：
  - 形式は HTML。分かりやすくなるなら、アニメーションを使う。
  - 図は、誤差と係数の 6 枚。
- 生成スクリプト `04_補助スクリプト/build_report_mat_loto.py` を作って実行した。
  - 数値は、3 材料の最新の学習結果フォルダの `温度ホールドアウト検証/` の CSV から読む（11-16 の本番の実行。`be31c30`）。
  - 結論の文の前提（ノートの目安、PP の係数の符号、GPPS の 3data の向き、粉砕材混合 PP の境目の近さなど）を確かめ、違えば止める。
  - 同じ名前のファイルがあれば止める（上書きしない）。
- HTML の中身（1 つのファイル。外部の読み込みなし）：
  1. 結論：材料ごとのカード
  2. 調べ方：説明の文と用語
  3. 結果：除いた温度の誤差、係数の安定、参考の 3data
  4. 読むときの注意
  5. 引用した図と表の一覧
- アニメーションと動き（素の JavaScript・SVG・CSS）：
  - **調べ方の図**：3 つの温度のうち、どれを除いて学習し、どれを予測するかを、3.6 秒ごとに 1 回ずつ切り替える。3 つのモデルの誤差の棒が伸び縮みし、比と判定も出る。材料のタブ、回のボタン、一時停止のボタンがある。
  - **誤差の比の横棒**：画面に入ると、1 から左右へ伸びる。境目（0.909・1.1）の線と、良い・同等・悪いの色分けがある。指を当てると、RMSE の値が出る。
  - **係数の図**：画面に入ると、全温度の 95% 区間の帯の上へ、回ごとの E_v の点が順に落ちる。帯の外の点は赤。
  - **結論のカード**：順に浮かび上がる。
  - **原本の図**：材料のタブで切り替える。クリックで原寸。
  - 動きを減らす設定（`prefers-reduced-motion`）のときは、動かさずに最後の状態を出す。印刷すると、タブの中もすべて並ぶ。ダークモードにも対応した。
- 引用した図と表の原本のコピーを、`09_温度ホールドアウト検証結果/引用した図と表/<PP|粉砕材混合PP|GPPS>/` に、元の名前のまま置いた。
  - 図は材料ごとに 2 枚：`予測のRMSE_回ごと.png`・`シフトファクターの係数_回ごと.png`
  - 表は材料ごとに 4 個：`まとめ.csv`・`予測の指標_回ごと.csv`・`シフトファクターの推定_回ごと.csv`・`分け方.csv`
- 確かめ：
  - コピー 18 個が原本と同じ中身であること（スクリプトの中で `filecmp`、中身まで）。
  - HTML の中の参照 18 個が、すべてあること。
  - 数値が 11-16 の集計と同じであること。
  - 原本の結果フォルダが変わっていないこと（ファイルの一覧の前後の比べ）。
  - 見た目（Edge を画面なしで動かして撮った写し）を、明るい表示・ダークモード・幅 1000 px と 520 px で確かめた。文字の重なりはなかった。自動で 3 回目まで進むことも確かめた。
  - 表の見出しの折り返しと、回のボタンの折り返しの 2 か所は、HTML を Edit で直し、スクリプトにも同じ直しを入れた。`--out` で `_tmp/` に作り直した HTML と、置いた HTML が同じであることを `cmp` で確かめた。

## 変更したファイル

パスはプロジェクト直下から。

- 新規：
  - `09_温度ホールドアウト検証結果/温度シフトファクターを使うべきか_温度ホールドアウト検証のまとめ.html`
  - `09_温度ホールドアウト検証結果/引用した図と表/`（図 6 枚・表 12 個。`.gitignore` の対象外なので、コミットすると PNG も入る）
  - `../04_補助スクリプト/build_report_mat_loto.py`
  - この報告ノート
  - `../_tmp/prod_run_1116/` の確かめ用のファイル（Git の管理外）：`crop_shot.py`、`html_*.png`（画面の写し）、`edge_profile/`（Edge の設定。作業フォルダの中に作らせた）、`再生成_1/`、`snap_資料作成後.csv`
- 変更：
  - `../CLAUDE.md`（§9 に、09 フォルダの資料と生成スクリプトを 1 文。最終更新の行）
  - `PROJECT.md`
- 削除：なし
  - HTML を Edit で直したとき、フックが変更前の内容を `../_to_delete/before_overwrite/20261105-155757/` に保存し、`_to_delete/記録.md` に 1 行を書いた。

## 結果（数値・図）

資料の結論（ノートのまとめの目安と、その根拠）：

| 材料 | 温度シフトのモデル | 資料の結論 | 除いた温度の 5data の誤差の比（÷ C_noTset） | 係数 E_v（kJ/mol） |
|---|---|---|---|---|
| GPPS | B_Tset_Arr | 使ったほうがよい | 0.715・0.747・0.881（12〜28% 小さい） | 10・10・13（全温度 9［7〜11］） |
| 粉砕材混合 PP | A_Tset_Arr | 使ったほうがよい（差は小さい） | 0.908・0.784・0.899（2 回は境目の近く） | 5・4・7（全温度 5.5［3.5〜8］） |
| PP | A_Tset_Arr | 使わなくてよい | 1.081・1.866・1.293 | 4・−9.5・−6（全温度 3.5［1〜5.5］） |

- 注意として、GPPS は 3data（射出速度の外挿）では C_noTset のほうが小さかったことを、資料に書いた。

図（09 フォルダのコピー。2026-11-16 に実行した `GPPS_`・`PP_温度ホールドアウト検証_…` のノートの PNG）：

![[08_機械学習/01_ガウス過程回帰2_202610から/ガウス過程回帰2_機械学習/05_材料ごとの機械学習データと予測検証データ/09_温度ホールドアウト検証結果/引用した図と表/GPPS/予測のRMSE_回ごと.png]]

![[08_機械学習/01_ガウス過程回帰2_202610から/ガウス過程回帰2_機械学習/05_材料ごとの機械学習データと予測検証データ/09_温度ホールドアウト検証結果/引用した図と表/PP/シフトファクターの係数_回ごと.png]]

## AIが判断したこと

- **保存先**：ユーザーが作った空のフォルダ `05_…/09_温度ホールドアウト検証結果/`（05 フォルダの中の 01〜08 の続き）と考えた。
- **引用した表に `分け方.csv` を足した**：調べ方の図で、回ごとの学習・検証の行数を使ったため。計画では表は 9 個だったが、12 個になった。
- **結論の言い方**：
  - ノートのまとめの目安（要る／要る／どちらかといえば要らない）を、「使ったほうがよい」「使ったほうがよい（差は小さい）」「使わなくてよい」と言い換えた。
  - PP は、C も 3 回とも悪く、係数が負になる回が 2 回あるので、「どちらかといえば」を付けなかった。カードには、ノートの目安もそのまま書いた。
- **アニメーションを使った場所**：調べ方の図（いちばん分かりやすくなる場所）、比の横棒、係数の点、結論のカード。表は動かさない。
- **色**：
  - シフトのモデルは青、C は灰、C_noTset は橙にした。原本の図と同じ色で、見比べやすくするため。
  - 判定は、緑・灰・赤に、✓・＝・✕ と文字を付けた。
  - `dataviz` スキルの色の検証スクリプトは、作業フォルダの外にあるので、ユーザーの決まりに従って使っていない。
- **見た目の確かめに Edge を使った**：
  - Windows に入っている Edge を、画面を出さずに動かして写しを撮った。
  - 設定のフォルダは、作業フォルダの中（`_tmp/`）に作らせた。
  - Node がないので、JavaScript の構文の確かめは、写しで動きを見ることで代えた。
- **GPPS の E_h は、係数の図に描かず、表だけにした**：図を 1 つの系列にして、読みやすくするため（計画では図に入れるとしていた）。

## 未解決・次にやること

- ユーザーが HTML を開いて、内容と動きを確かめる。指を当てたときの説明の吹き出しは、写しでは確かめていない。
- 温度シフトファクターを使うかを、ユーザーが決める。GPPS の 3data の逆の結果の理由を調べるかも、ユーザーが決める。
- コミットはしていない。09 フォルダは `.gitignore` の対象外なので、コミットすると PNG のコピー 6 枚も入る（入れたくなければ、コミットのときに外す）。

File: 05_材料ごとの機械学習データと予測検証データ/reports/2026-11-16_温度ホールドアウト検証のノートの作成.md
---
type: report
status: 要確認
date: 2026-11-16
commit:
---

# 加熱シリンダ温度を 1 つずつ除いて検証する「温度ホールドアウト検証」のノートを作り、試しの実行まで行った

前の作業は [[08_機械学習/01_ガウス過程回帰2_202610から/ガウス過程回帰2_機械学習/05_材料ごとの機械学習データと予測検証データ/reports/2026-11-15_キャピラリーの調査とフォルダ名の直しのコミットとプッシュ|キャピラリーの調査とフォルダ名の直しのコミットとプッシュ]]。

## やったこと

- ユーザーの問い（11-15）：「温度シフトファクターが本当に必要なのかをさらに確実にするために、3 材料のデータにおいて、それぞれ 3 条件ずつある加熱シリンダ温度条件のうちの一条件を予測精度検証用データに使って、他の条件データで学習を行うことを全パターン（3 通り）を行う新たな本番学習用ノートを作成することは可能ですか？」
  - 答え：作れる。計画を出し、ユーザーの「続けて」（11-16）で作った。
  - ユーザーの決定（11-15）：
    - 学習は、残りの 2 温度の 5data だけ。検証の主は、除いた温度の 5data。除いた温度の 3data は、別に集計する。
    - Claude は試しの実行まで。本番の実行は、ユーザーがダイアログで行う。
- 生成スクリプト `04_補助スクリプト/build_mat_loto_nb.py` を作り、未実行のノートを置いた：`01_機械学習コードフォルダ/材料別_温度シフトファクター検討/材料別_温度シフト機械学習コード/材料別_温度ホールドアウト検証_ARD対応Matern52＋線形＋ホワイトノイズ.ipynb`（29 セル）。
- ノートの中身：
  - 回：材料ごとに、5data の設定温度を 1 つずつ除く 3 回と、参考の「全温度」の回（`REF_ALL`。シフトファクター検討用のノートと同じ学習）。
  - 比べるモデル（回ごとに、その回の学習データだけで学習）：
    - シフトのあるモデル（既定 `A_Tset_Arr`・`B_Tset_Arr`。設定 `SHIFT_COLS`・`STRUCTS`・`SHIFT_FORMS`）
    - `C`（Tset を GP の普通の入力にする）
    - `C_noTset`（Tset を使わない。入力 ln γ̇・ln P3_3・ln Tff。A_Tset・B_Tset の θ = 0 と同じモデル。ノートの中だけで `layout` を包んで足した。Tff の入力の有無の比較のノートの `C_noTff` と同じやり方）
  - 手順：
    1. 分け方（判定：学習は 2 温度、検証は除いた温度だけ、条件の重なりなし、温度だけの外挿か、行数の合計）
    2. 回ごとのプロファイル尤度（`run_profile`）
    3. 念入りな最適化と C・C_noTset の学習
    4. 局所解の見直し（下の「AIが判断したこと」）
    5. ハイパーパラメータと学習済みモデルの保存
    6. 除いた温度の予測と指標（5data・3data 全体・低速側・高速側・合計）
    7. 図
    8. まとめ
    9. 判定の一覧
  - まとめ：除いた温度の 5data の RMSE を、回ごとに C_noTset と比べ（比が 1/1.1 未満を「良い」、1.1 超を「悪い」）、「要る／どちらかといえば要る／どちらでもよい／どちらかといえば要らない／要らない／決まらない」の目安を出す。
- 試しの実行（5 回。`_tmp/loto_1115/`。通常版のデータ、時間を短くする設定：`PROFILE_RESTARTS = 0`・`N_RESTARTS = 2`・`SHOW_FIGS = False`）：
  1. GPPS だけ、A と B（格子を 10 刻みに粗くし、区間の延長は 3 回まで）
  2. 3 材料、A だけ（格子は本番と同じ）→ まとめの表の列名と、局所解の問題が見つかった
  3. 3 材料、A だけ（まとめの表の列名を直した後）
  4. 3 材料、A だけ（局所解の見直しを足した後）
  5. 3 材料、A だけ（見直しの後の区間の延長を足した後）。あわせて、GPPS の A と B で、見直しを必ず行う設定（`LML_CHECK = -1e9`）でも流し、B でも見直しのコードが最後まで動くことを確かめた
- 最後の版で、すべてのセルがエラーなく終わった。置いたノートは、5 回目の写し（`_tmp/loto_1115/loto_v5.ipynb`）と同じ中身（`cmp` で確かめた）。
- `../CLAUDE.md` §9 の「ファイル」の項に、このノートと生成スクリプトの説明を 1 文足し、最終更新の行を直した（事実の記録だけで、方針は変えていない）。

## 変更したファイル

パスはプロジェクト直下から。

- 新規：
  - `../04_補助スクリプト/build_mat_loto_nb.py`（生成スクリプト）
  - `../01_機械学習コードフォルダ/材料別_温度シフトファクター検討/材料別_温度シフト機械学習コード/材料別_温度ホールドアウト検証_ARD対応Matern52＋線形＋ホワイトノイズ.ipynb`（未実行）
  - この報告ノート
  - `../_tmp/loto_1115/`（Git の管理外）
    - 試しの実行の写し `loto_v1〜v5.ipynb`・`run*.ipynb`
    - 上書きの行 `over_*.txt`
    - 確認用のスクリプト `peek_est.py`・`show_nb.py`・`summarize.py`
    - 結果のフォルダ `結果_*`
- 変更：`../CLAUDE.md`（§9 の「ファイル」の項に 1 文と、最終更新の行）、`PROJECT.md`
- 削除：なし
- `mat_common.py`・`mat_nb_cells.py`・今あるノートは変えていない。

## 結果（数値・図）

**試しの実行の値は、時間を短くした設定**（最適化のやり直しが少ない）**のもので、本番の結果ではない**。ノートが正しく動くかの確かめと、本番の目安として書く。

- 全温度の回は、今ある検討用のノートの結果（通常版・全ショット版の `シフトファクターの推定.csv`）と、ほぼ同じ値になった。

  | 材料 | モデル | E_v（全温度の回） | LML（全温度の回） | 今ある結果 |
  |---|---|---|---|---|
  | PP | A_Tset_Arr | 3.5 kJ/mol | 1273.35 | 3.5、1273.52 |
  | 粉砕材混合 PP | A_Tset_Arr | 5.5 | 1324.52 | 5.5、1324.52 |
  | GPPS | A_Tset_Arr | 7.5 | 933.95 | 7.5、933.95 |
  | GPPS | B_Tset_Arr | E_h 1・E_v 9 | 936.21 | 同じ、936.21 |

- 除いた温度の 5data の RMSE の比（モデル ÷ C_noTset。1 より小さいと、Tset を使うほうが良い）。順に、低い温度・中の温度・高い温度を除いた回。

  | 材料 | A_Tset_Arr | 目安 | C | 目安 |
  |---|---|---|---|---|
  | PP | 1.08・1.87・1.29 | どちらかといえば要らない | 1.23・1.98・1.33 | 要らない |
  | 粉砕材混合 PP | 0.91・0.78・0.92 | どちらかといえば要る | 0.91・0.76・0.84 | どちらかといえば要る |
  | GPPS | 0.82・0.79・0.86 | 要る | 0.88・0.86・0.95 | どちらかといえば要る |

  - GPPS の B_Tset_Arr（1 回目の、格子を粗くした実行）：0.72・0.75・0.88（要る）。
  - 除いた温度の 3data（温度と射出速度の両方の外挿）の比は、A_Tset_Arr で、PP 0.98・1.02・0.97、粉砕材混合 PP 0.96・0.94・0.83、GPPS 1.29・1.29・1.05（GPPS は、3data では C_noTset のほうが良い）。
- 回ごとの係数 E_v（A_Tset_Arr。カッコは全温度の回の 95% 区間）：
  - GPPS：8・8.5・8.5（5.5〜9.5）。どの温度を除いても安定。
  - 粉砕材混合 PP：5・4・8（3.5〜8）。
  - PP：4・−9.5・−6（1〜6）。210 ℃・230 ℃ を除いた回は負になった。PP は全温度でも ΔLML 3.15 と、温度の効果が小さい。
- 学習の尤度で、シフトが支持された回（ΔLML ≥ 1.92）：PP 2/3、粉砕材混合 PP 2/3、GPPS 3/3。
- 時間（3 材料・A だけ、時間を短くした設定）：プロファイル尤度 5.7 分、念入りな最適化 0.7 分。
- 本番の目安（ノートの「使い方」に書いた。要確認）：既定の設定で約 1.5〜2 時間。`STRUCTS = ["A"]` で約 30 分。
- 図：
  - 保存先（試しの実行。Git の管理外）：`08_機械学習/01_ガウス過程回帰2_202610から/ガウス過程回帰2_機械学習/_tmp/loto_1115/結果_v5_<材料>/全ショット版/全厚み総合/温度ホールドアウト検証/`。
  - 材料ごとに 17 枚（A だけのとき。直下 2 枚、回のフォルダ 3 枚、パリティ図 4 回 × 3 モデル）。
    - 直下：`予測のRMSE_回ごと.png`・`シフトファクターの係数_回ごと.png`
    - 回のフォルダ：`除いた温度<T>℃/せん断速度_粘度_除いた温度の予測.png`
    - モデルのフォルダ：`<モデル>/予測検証_パリティ.png`
  - 代表の図（試しの実行、11-16。時間を短くした設定）：

![[08_機械学習/01_ガウス過程回帰2_202610から/ガウス過程回帰2_機械学習/_tmp/loto_1115/結果_v5_GPPS/全ショット版/全厚み総合/温度ホールドアウト検証/予測のRMSE_回ごと.png]]

![[08_機械学習/01_ガウス過程回帰2_202610から/ガウス過程回帰2_機械学習/_tmp/loto_1115/結果_v5_PP/全ショット版/全厚み総合/温度ホールドアウト検証/シフトファクターの係数_回ごと.png]]

## AIが判断したこと

- **局所解の見直しを足した**（計画になかった）：
  - 2 回目の試しの実行で、粉砕材混合 PP の 210 ℃ を除く回の A_Tset_Arr が、LML の低い解に止まっていた。最良 782.37 で、同じモデルにあたる C_noTset（796.07）より低かった。
  - また、C の LML が C_noTset より 10〜30 低い回が 5 つあった。
  - 2 温度だけの学習では局所解に止まりやすいので、ノートに次の 2 つを足した。
    - (a) C_noTset の学習の LML が、シフトのモデルの θ = 0 より `LML_CHECK`（1.0）以上高いとき：格子の全点を C_noTset の解から最適化し直し、区間の延長もやり直してから、最良の θ と θ = 0 を学習し直す。
    - (b) C が C_noTset より `LML_CHECK` 以上低いとき：C_noTset の解（Tset の長さスケールを 50 にしたもの）からも C を学習し、LML の高いほうを使う。
  - 見直しで、粉砕材混合 PP の結論が「決まらない」から「どちらかといえば要る」に変わった。PP の C の比も 2.9 → 1.3 になった（230 ℃ を除いた回）。
- **C_noTset は、このノートの学習と、シフトのモデルの θ = 0 の念入りな最適化のうち、LML の高いほうを使う**：同じモデルなので、最適化がよく進んだほうを使うだけ。
- **判定と目安の基準**：
  - RMSE の比の基準 1.1（今のノートの「C の 1.1 倍以内」と同じ考え方）、被覆率 0.8、`LML_CHECK` 1.0 は、Claude が決めた。
  - まとめの 6 つの目安（要る〜決まらない）の分け方も、Claude が決めた。
  - 結論の主は、ユーザーの決定どおり、除いた温度の 5data。
- **既定の設定**：
  - `SHIFT_FORMS = ["arrhenius"]` と `STRUCTS = ["A", "B"]`：本番の設定の報告書の候補（A_Tset_Arr・B_Tset_Arr）に合わせた。
  - `REF_ALL = True`：係数の安定を見るため。
  - ほかは、今のノートと同じ値。
- **まとめの表の列名**：材料によらない「低い温度・中の温度・高い温度」にした（材料で設定温度が違う〔GPPS は 200・220・240 ℃〕ため）。除いた温度の値は、列「除いた温度」に書く。
- **ノートの場所**：学習用のノートと同じフォルダ（計画どおり）。結果は `<版>/全厚み総合/温度ホールドアウト検証/` で、ほかのノートの結果は上書きしない。
- **報告ノートの日付**：作業した日の 11-16 にした（問いは 11-15）。
- **作っていないもの**：
  - ノートの説明書（`説明書_材料別温度シフトGPRのノート.pdf`）に、このノートは足していない。足すかは、ユーザーに聞く。
  - 記号表に C_noTset は足していない（記号表を作り直すときに足す。要確認）。
  - 本番の実行はしていない（ユーザーの決定）。

## 未解決・次にやること

- ユーザーが、ノートを本番の設定で実行する。
  - ダイアログで、材料ごとに 5data・3data・学習結果フォルダを選ぶ。
  - 通常版は約 1.5〜2 時間（要確認）。温度適切版は、5data が射出速度 120〜240 mm/s だけなので、実行するかはユーザーが決める。
- 試しの実行の傾向（GPPS は「要る」、粉砕材混合 PP は「どちらかといえば要る」、PP は「どちらかといえば要らない」）が、本番の設定でも同じかを確かめる。
- PP の 210 ℃・230 ℃ を除いた回で、係数が負になった理由を確かめるか（PP は温度の効果が小さく、2 温度の差が Tff・P3_3 で説明されている可能性。要確認）。
- ノートの説明書の PDF に、このノートを足すか（ユーザーが決める）。
- コミットはしていない。

File: 05_材料ごとの機械学習データと予測検証データ/reports/2026-11-16_温度ホールドアウト検証のノートの材料ごとの複製.md
---
type: report
status: 要確認
date: 2026-11-16
commit: b5bca53
---

# 温度ホールドアウト検証のノートを、材料ごとに複製した（PP_・MIXPP_・GPPS_）

前の作業は [[08_機械学習/01_ガウス過程回帰2_202610から/ガウス過程回帰2_機械学習/05_材料ごとの機械学習データと予測検証データ/reports/2026-11-16_温度ホールドアウト検証のノートの作成|温度ホールドアウト検証のノートの作成]]。

## やったこと

- ユーザーの依頼：「材料別_温度ホールドアウト検証_ARD対応Matern52＋線形＋ホワイトノイズ.ipynb について、PP_温度シフトGPR_…・MIXPP_温度シフトGPR_…・GPPS_温度シフトGPR_… の 3 コードと同様に、材料の設定ごとに複製してください。」
- 学習用のノートの 3 つの複製（ユーザーが 11-12 にコミット）と元のノートの違いを調べた。違いは、設定エリアの 2 か所だった（本番の設定に合わせたもの）。
  - `PP_`：`MATERIALS = ["PP"]`・`SHIFT_STRUCT = "A"`
  - `MIXPP_`：`["MIX"]`・`"A"`
  - `GPPS_`：`["GPPS"]`・`"B"`
- ユーザーの決定（この会話）：複製で比べるシフトの形は、**本番の形だけ**（PP・MIXPP は `STRUCTS = ["A"]`、GPPS は `["B"]`）。C と C_noTset は、どの複製でも学習する。
- 生成スクリプト `04_補助スクリプト/build_mat_loto_nb.py` に、引数 `--material PP|MIX|GPPS` を足した。
  - 付けたとき：設定エリアの `MATERIALS`・`STRUCTS`・`MAIN_KEY` を置き換え、冒頭に「この版は〇〇だけ」の 1 段落を足す。
  - 付けないとき：今までと同じノートになる。作り直して、置いてある元のノートと `cmp` で同じことを確かめた。
- 未実行の 3 つのノートを、元のノートと同じフォルダに新しく作った（上書きはしていない）。
- 確かめ：
  - 確認用のスクリプト `_tmp/loto_1115/diff_copies.py` で、3 つと元のノートを比べた。
    - 違いは、設定の行（PP・MIXPP は 3 行、GPPS は MAIN_KEY がもとから `B_Tset_Arr` なので 2 行）と、冒頭の 1 段落だけ。
    - セルの数（29）・種類・id・metadata は同じ。
  - 3 つを、時間を短くした設定で試しに実行した。設定：
    - `_tmp/loto_1115/run_copy_<材料>.ipynb`、通常版のデータ
    - `PROFILE_RESTARTS = 0`・`N_RESTARTS = 2`・`SHOW_FIGS = False`
    - GPPS だけ、格子を 10 刻みにし、区間の延長は 3 回まで
- `../CLAUDE.md` §9 の、温度ホールドアウト検証のノートの文に、材料ごとの複製と `--material` を書き足した（事実の記録だけ）。

## 変更したファイル

パスはプロジェクト直下から。

- 新規（`../01_機械学習コードフォルダ/材料別_温度シフトファクター検討/材料別_温度シフト機械学習コード/`。どれも未実行）：
  - `PP_温度ホールドアウト検証_ARD対応Matern52＋線形＋ホワイトノイズ.ipynb`（`MATERIALS = ["PP"]`・`STRUCTS = ["A"]`・`MAIN_KEY = "A_Tset_Arr"`）
  - `MIXPP_温度ホールドアウト検証_ARD対応Matern52＋線形＋ホワイトノイズ.ipynb`（`["MIX"]`・`["A"]`・`"A_Tset_Arr"`）
  - `GPPS_温度ホールドアウト検証_ARD対応Matern52＋線形＋ホワイトノイズ.ipynb`（`["GPPS"]`・`["B"]`・`"B_Tset_Arr"`）
- 新規（そのほか）：
  - この報告ノート
  - `../_tmp/loto_1115/` の次のもの（Git の管理外）
    - `loto_v6_base.ipynb`
    - `diff_copies.py`
    - `over_copy_*.txt`
    - `run_copy_*.ipynb`
    - `結果_複製_*`
- 変更：
  - `../04_補助スクリプト/build_mat_loto_nb.py`（`--material` を足した。11-16 に作った、まだコミットしていないファイル）
  - `../CLAUDE.md`（§9 と最終更新の行）
  - `PROJECT.md`
- 削除：なし
- 元のノート `材料別_温度ホールドアウト検証_…ipynb` は変えていない。

## 結果（数値・図）

試しの実行（時間を短くした設定。本番の結果ではない）：3 つともすべてのセルがエラーなく終わり、値は、元のノートの試しの実行（11-16）と同じだった。

| 複製 | 比べたモデル | プロファイル尤度の時間 | 除いた温度の 5data の RMSE の比（÷ C_noTset。低い・中・高い温度） | 目安 | 前の試しの実行 |
|---|---|---|---|---|---|
| PP_ | A_Tset_Arr・C・C_noTset | 2.7 分 | 1.081・1.866・1.293 | どちらかといえば要らない | 同じ（3 材料・A だけの 5 回目） |
| MIXPP_ | A_Tset_Arr・C・C_noTset | 2.4 分 | 0.908・0.784・0.915 | どちらかといえば要る | 同じ（局所解の見直しも同じように働いた） |
| GPPS_ | B_Tset_Arr・C・C_noTset | 2.4 分 | 0.715・0.747・0.881 | 要る | 同じ（GPPS の A と B の 1 回目。同じ粗い格子） |

- 3 つとも、`MAIN_KEY` の置き換えの知らせは出なかった。
- 判定の ★：
  - PP_ は 5 件、MIXPP_ は 1 件。どれも、元のノートの試しの実行と同じ、結果そのものの ★（係数が負になる回、尤度で支持されない回など）。
  - GPPS_ は 3 件。うち 2 件は、試しのために区間の延長を 3 回までにしたため。

- 図：なし（試しの実行の図は `08_機械学習/01_ガウス過程回帰2_202610から/ガウス過程回帰2_機械学習/_tmp/loto_1115/結果_複製_<材料>/全ショット版/全厚み総合/温度ホールドアウト検証/`。Git の管理外。前の報告ノートの図と同じ種類）

## AIが判断したこと

- **生成スクリプトに引数を足して作った**：
  - 学習用のノートの複製は、ユーザーが手で作ったもの。
  - 今回は、元のノートを直したときに複製も同じ形で作り直せるよう、同じ生成スクリプトから作った。
- **ノートの名前**：学習用の複製と同じく、元の名前の `材料別_` を `PP_`・`MIXPP_`・`GPPS_` に替えた。
- **`MAIN_KEY` も本番のモデルにした**：`STRUCTS` を 1 つにすると、元の既定の `B_Tset_Arr` がない材料（PP・MIXPP）がある。置き換えの知らせが出ないようにした。
- **冒頭に 1 段落を足した**：開いたときに、どの材料・モデルの版かが分かるように。所要時間の目安も書いた（PP・MIXPP 約 10〜15 分、GPPS 約 20〜30 分。要確認）。
- **ほかの設定は元のまま**：`REF_ALL`・`HOLDOUT_TEMPS`・`FILES` など。学習用の複製も、材料とモデル以外は元のままだったため。
- **PP の複製の冒頭の段落の「PP（バージン PP） だけ」に、空白が 1 つ入った**：見た目だけの違い。作り直すと、作ったばかりのファイルの上書きになるので、そのままにした。

## 未解決・次にやること

- ユーザーが、3 つの複製（または元のノート）を、本番の設定で実行する。どれも、実行の始めにダイアログで、5data・3data・学習結果フォルダを選ぶ。
- ノートの説明書の PDF に、温度ホールドアウト検証のノート（元と複製）を足すか（ユーザーが決める。前の報告ノートから続き）。
- コミットはしていない。

File: 05_材料ごとの機械学習データと予測検証データ/reports/2026-11-16_温度ホールドアウト検証の本番の結果のコミットとプッシュ.md
---
type: report
status: 要確認
date: 2026-11-16
commit: be31c30
---

# 温度ホールドアウト検証のノートの直しと本番の結果を、コミットしてプッシュした

前の作業は [[08_機械学習/01_ガウス過程回帰2_202610から/ガウス過程回帰2_機械学習/05_材料ごとの機械学習データと予測検証データ/reports/2026-11-16_最新の学習結果フォルダで温度ホールドアウト検証を実行|最新の学習結果フォルダで温度ホールドアウト検証を実行]]。

## やったこと

- ユーザーの依頼：「コミットしてプッシュしてください。」
- 1 回目のコミット `be31c30`：前の作業（ノートの直しと、3 材料の最新の学習結果フォルダでの本番の実行）をまとめた。
  - ノート 4 つ（`git rm` してから作り直したもの。Git では変更として記録された）
  - 生成スクリプト `build_mat_loto_nb.py`
  - `CLAUDE.md`・`PROJECT.md`・報告ノート
  - 結果の CSV 72 個（3 材料 × 24 個）
- 2 回目のコミット：次のものを入れた。
  - 前の作業の報告ノートの `commit` の欄に `be31c30` を書いたもの（あわせて、「未解決・次にやること」のコミットの行を、コミットした事実に直した）。
  - この報告ノート。
  - `PROJECT.md` の記録。
- 2 つのコミットを、`origin`（GitHub）の `main` にプッシュした。

## 変更したファイル

パスはプロジェクト直下から。

- 1 回目のコミット `be31c30`（80 個、7,740 行追加・36 行削除）：
  - 新規：
    - 結果の CSV 72 個（`01_バージンPP再々実験(データと結果)/01_学習結果/3回目_01_バージンPP再々実験_学習結果/`・`02_粉砕材混合PP実験(データと結果)/02_学習結果/5回目_02_粉砕材混合PP実験_学習結果/`・`03_GPPS実験(データと結果)/03_学習結果/3回目_03_GPPS実験_学習結果/` の `全ショット版/全厚み総合/温度ホールドアウト検証/` の下）
    - 報告ノート `2026-11-16_最新の学習結果フォルダで温度ホールドアウト検証を実行.md`
  - 変更：
    - `../01_機械学習コードフォルダ/材料別_温度シフトファクター検討/03_材料別_温度ホールドアウト検証用コード/` のノート 4 つ
    - `../04_補助スクリプト/build_mat_loto_nb.py`
    - `../CLAUDE.md`・`PROJECT.md`
- 2 回目のコミット：
  - 変更：報告ノート 1 件（`commit` の欄と、コミットの行）、`PROJECT.md`
  - 新規：この報告ノート
- 削除：なし
- 入れていないもの：
  - 結果の図（PNG。51 枚）と学習済みモデル（joblib。36 個）。`.gitignore` の方針どおり。
  - `_tmp/prod_run_1116/`。Git の管理外。

## 結果（数値・図）

- プッシュ先：`origin`（GitHub）の `main`。
- 図：なし

## AIが判断したこと

- **結果の CSV を入れた**：11-11 の本番の実行のコミット（`405e0ec`）と同じく、CSV だけを `git add -f` で入れた（学習結果フォルダは `.git/info/exclude` の対象）。前の作業の報告ノートにも、このやり方を書いていた。
- **1 つのコミットにした**：ノートの直しと本番の実行は、つながった 1 つの作業のため（直したノートで実行した結果）。
- **ハッシュは 2 回目のコミットで書いた**：11-13・11-15・11-16 の朝と同じやり方。
- 改行の警告（LF → CRLF）は、Git の改行の設定によるもので、中身は変わらない。

## 未解決・次にやること

- なし（前の作業の「未解決・次にやること」は、そのまま）。

File: 05_材料ごとの機械学習データと予測検証データ/reports/2026-11-17_8つの疑問への回答を資料にした.md
---
type: report
status: 要確認
date: 2026-11-17
commit: cd2267c
---

# 温度シフトファクターと学習の流れの 8 つの疑問への回答を、資料にした

前の作業は [[08_機械学習/01_ガウス過程回帰2_202610から/ガウス過程回帰2_機械学習/05_材料ごとの機械学習データと予測検証データ/reports/2026-11-17_温度シフトファクターと学習の流れについての8つの疑問への回答|8 つの疑問への回答（チャット）]]。

## やったこと

- ユーザーの依頼「その回答内容をわかりやすい資料形式にして保存してください」で、チャットで答えた内容を A4 の PDF の資料（tex 付き）にした。
- 置いた場所：`07_学習結果報告書作成_261015/ポスター/完成版の添削と複数デザイン/ポスター4_発表報告/ポスター4_温度シフトファクターと学習の流れの疑問への回答.pdf`・`.tex`（質問対策と同じフォルダ。Git の管理外）。
- 資料の構成（7 ページ）：
  - 結論の一覧の表：疑問、一言の答え、質問対策の番号と、正面からの答えが質問対策にあるか。
  - モデルの形：式と図（TikZ）。学習の前に決めるものと、学習で決めるもの。
  - 疑問 1〜8：「短い答え（色付きの枠）→ 説明 → 関係する質問対策」。
    - 疑問 3 には、学習用のノートの節と温度シフトファクターの役目の表。
    - 疑問 4 には、モデルごとの「シフトに使う温度」と「ガウス過程の入力」の表。
    - 疑問 5 には、材料ごとの 2 つの温度の効きの表。
  - 数値とコードの出どころ。
- 生成スクリプト `04_補助スクリプト/build_poster4_shift_qa.py` を作った。
  - 数値は `build_poster4_talk.load()` で、結果の CSV から読む。文の前提の確かめも、そこで行う。
  - 質問対策の番号は、質問対策の質問の文から探す。
  - ガウス過程の入力の列は `mat_common.layout` で確かめる。学習用のノートの節と設定の名前も、ノートの中身で確かめる。
  - 疑問 7 の「樹脂温度最高値 − 加熱シリンダ温度」は、学習データの条件ごとの平均から計算する。
- PDF をページの画像にして、見た目を確かめた。図の箱の中の文字の間隔と、注の重なりを直した。

## 変更したファイル

- 新規
  - `../04_補助スクリプト/build_poster4_shift_qa.py`
  - 資料の PDF と tex（上の場所。Git の管理外）
  - 一時ファイル：`../_tmp/talk_pp4_1117/dt_check.py`（樹脂温度最高値 − 加熱シリンダ温度の確かめ）、`../_tmp/poster4_shiftqa/`（仮の出力とページの画像）
- 変更：`PROJECT.md`
- 削除：なし

## 結果（数値・図）

- PDF：7 ページ。フォントにない文字とはみ出しは 0。
- 疑問 7 のために計算した値（学習データの条件ごとの平均）：

  | 材料 | 樹脂温度最高値 − 加熱シリンダ温度 | せん断速度の対数との相関（厚みごと） |
  |---|---|---|
  | PP | −32〜+26 ℃ | 0.89〜0.95 |
  | リサイクルPP | −33〜+28 ℃ | 0.87〜0.96 |
  | GPPS | −19〜+14 ℃ | 1.0 mm 0.76、1.5 mm 0.22、2.0 mm −0.50 |

  - 全厚みをまとめた相関は、PP 0.59、リサイクルPP 0.71、GPPS 0.34。厚みの違いで薄まる。
- 図：資料の中のモデルの形の図だけ（報告のための図はない）。

## AIが判断したこと

- 形式：質問対策と同じ A4 の PDF（tex 付き）にした。質問対策の番号と対応させるため、置き場所も同じフォルダにした。
- 数値をチャットから写さず、スクリプトで結果の CSV から読む形にした。質問対策を直したときに、番号と数値がずれないようにするため。
- **チャットの答えの直し（疑問 7）**：チャットでは「差は約 −40〜+28 ℃で、射出速度と連動する」と書いた。
  - −40〜+28 ℃ は、CLAUDE.md の本体の PP（全 129 条件）の値だった。
  - 学習データで計算し直すと、PP・リサイクルPP は、同じ厚みの中で強く連動していた。
  - GPPS は厚みで違い、1.5・2.0 mm では連動しないか逆だった。
  - そこで、資料では「PP・リサイクルPP では同じ厚みの中で連動、GPPS は厚みで違う」と書いた。「せん断発熱と冷却の差と考えられる」は考察なので、（要確認）を付けた。
- 表を途中で切らないため、ページの下に余白が出る所がある（2・3 ページ）。読むのに支障はないので、そのままにした。

## 未解決・次にやること

- 資料を開いて、内容と見た目を確かめる（ユーザー）。
- 疑問 1・2・4・7 を、質問対策にも足すか（ユーザー）。

File: 05_材料ごとの機械学習データと予測検証データ/reports/2026-11-17_PPのP3_3の再修正の確認と温度適切版の作成.md
---
type: report
status: 要確認
date: 2026-11-17
commit: 1f64f35
---

# PP の P3_3 の再修正を確かめ、温度適切版の 1117修正_ の 2 ファイルを作った

前の作業は [[08_機械学習/01_ガウス過程回帰2_202610から/ガウス過程回帰2_機械学習/05_材料ごとの機械学習データと予測検証データ/reports/2026-11-17_PPのP3_3の直しの確認と台本の3つの数値を言わない形にした|PP の P3_3 の直しの確認と台本の 3 つの数値を言わない形にした]]。

## やったこと

### ユーザーの依頼

- 「1117修正_を再度修正しました。数値の妥当性やコードとの整合性を調べてください。」
- 問題がなければ、PP の温度適切版の 5data・3data のフォルダに、通常版の 1117修正_ を用いた次の 2 つを作る。値や列の入れ替えはしない。
  - 「1117修正_結合_03_pp_max_温度適切5data_外れ値なし」
  - 「1117修正_結合_05_pp_max_温度適切3data(no1.5-3.0)_外れ値なし」

### 再修正の確かめ（読むだけ。`_tmp/p33_check_1117/check_p33_fix3.py`）

| | 通常版 5data（`1117修正_結合_03_pp_max_5data_外れ値なし.csv`） | 通常版 3data（`1117修正_結合_05_pp_max_3data(no1.5-3.0)_外れ値なし.csv`） |
|---|---|---|
| 列 | 元と同じ 10 列（前回の右に足した列はなくなった） | 元の 9 列 ＋ 右端の空の列（`Unnamed: 9`。各行の末尾が「,」） |
| 行 | 元と同じ 460 行・同じ並び | 元と同じ 95 行・同じ並び |
| 元と違う値 | P3_3 の 104 行だけ（厚み 0.5 mm の 21 条件） | P3_3 の 17 行だけ（厚み 0.5 mm の 280・320 mm/s） |
| 直した値（元 ÷ 直した） | 2.14〜3.85 倍 | 0.92〜3.19 倍 |
| 直した後の P3_3 | 1.4〜13.4 MPa | 1.4〜19.2 MPa |
| P3_3 ÷ P3_2 | 0.14〜0.31（粉砕材混合 PP は 0.20〜0.26） | 0.20〜0.46 |
| 同じ条件の条件平均の PP ÷ 粉砕材混合 PP | 0.95〜1.19（ln の相関 0.999。直す前は 0.964） | 0.95〜1.65（ln の相関 0.992） |
| ノートの読み込み（`mat_common.load`） | 読めた（460 行） | **読めない**（「想定にない列がある: ['Unnamed: 9']」で止まる） |

- 5data の直した値は、前回の右に足した列の値と、行・範囲・比がそろう（104 行、1.4〜13.4 MPa、元 ÷ 直した 2.14〜3.85 倍）。前回のファイルは残っていないので、1 行ずつの比べはしていない。台本・質問対策の数値は変わらない。
- 3data で比が大きいのは、190 ℃・0.5 mm・320 mm/s の 2 行だけ（P3_3 ÷ P3_2 が 0.43〜0.46、PP ÷ 粉砕材混合 PP が 1.64）。
  - この条件は問題データ一覧の P03 で「除外」なので、学習・検証には入らない（読み込みでも 2 行が除かれる）。
  - そのうち 1 行（ショット 081）は、直した値のほうが元より大きい（元 ÷ 直した 0.92）。
- 5data の 190 ℃・0.5 mm・160 mm/s の 3 行は、P3_3 ÷ P3_2 が 0.315 と少し大きい（前回と同じ）。
- 温度適切版の元のファイルは、通常版の行の一部だった（5data 236 行・48 条件、3data 68 行・24 条件）。
  - 元ファイル名で対応する行は、全列の値が通常版と同じ。
  - P3_3 ÷ P3_2 が 0.30 を超える行（5data 59・3data 17）は、すべて通常版の 1117修正_ で直した行に入っている。

### 温度適切版の 2 ファイルを作った（`_tmp/p33_check_1117/make_temp_fix.py`）

**作り方**

- 温度適切版の元のファイルを文字列のまま読み、各行の P3_3 の欄だけを、通常版の 1117修正_ の同じ元ファイル名の行の P3_3 の欄の文字列に置き換えた。
  - 置き換えたのは、値が違う行だけ。
  - 数値に読み直して書いていないので、ほかの欄は 1 字も変わらない。
  - 行の並び・列の並び・見出し・BOM・改行（CRLF）は元のまま。
  - 3data は、元の温度適切版と同じ 9 列（通常版の 1117修正_ の空の列は持ち込んでいない）。
- 同じ名前のファイルがあれば止める形にした（上書きしない）。

**作ったあとの確かめ**（3 つとも通った）

1. 文字列で比べて、元と違う欄は P3_3 だけ。
2. 数値で比べて、P3_3 は通常版の 1117修正_ と同じ値。ほかの列は元と同じ。
3. `mat_common.load` で読めた。

| | 5data | 3data |
|---|---|---|
| 作ったファイル | `学習データ_pp_max_温度適切5data/1117修正_結合_03_pp_max_温度適切5data_外れ値なし.csv` | `検証データ_pp_max_温度適切5data用_3data/1117修正_結合_05_pp_max_温度適切3data(no1.5-3.0)_外れ値なし.csv` |
| 行 | 236 | 68 |
| P3_3 を置き換えた行 | 59 | 17 |
| P3_3 | 1.4〜13.4 MPa | 1.43〜19.2 MPa |
| `mat_common.load` の使う行 | 236（元と同じ） | 66（一覧の P03 の 2 行を除く。元と同じ） |

### 台本の前書きを 1 か所直した

- 前書きに「直した値は、1117修正_ の 5data の右に足した列」と書いていたのを、「P3_3 の列」に直した（`build_poster4_talk.py` の `fixed_p33` が、直した値の場所を返す）。
- 数値は変わらない。台本の本文・読み上げ音声・質問対策も変わらない（質問対策の tex は今のものと `cmp` で同じだった）。

### コードとの整合性で見つかったこと

- **通常版 3data の 1117修正_**：右端の空の列があるので、ノートで選ぶと `mat_common.load` で止まる。
- **ファイルを選ばないスクリプト**：通常版の PP のフォルダに CSV が 2 つあるので、`mat_common.path_of` の確かめで止まる。
  - 当たるスクリプトは `make_poster_figs.py`・`make_poster_one_figs.py`・`make_poster_simple_figs.py`・`make_poster_design_figs.py`・`make_report_B_figs.py`（10-26 までの結果の図）。
  - ノート（ダイアログか `FILES` で選ぶ）は止まらない。
- `path_of` は温度適切版のフォルダを見ないので、温度適切版のフォルダに 2 つ目を作ったことでは新しく止まる所はない。

## 変更したファイル

パスはプロジェクト直下（`05_材料ごとの機械学習データと予測検証データ/`）から。

- 新規（データ）：
  - `01_バージンPP再々実験(データと結果)/01_学習・検証データ/学習データ_pp_max_温度適切5data/1117修正_結合_03_pp_max_温度適切5data_外れ値なし.csv`
  - `01_バージンPP再々実験(データと結果)/01_学習・検証データ/検証データ_pp_max_温度適切5data用_3data/1117修正_結合_05_pp_max_温度適切3data(no1.5-3.0)_外れ値なし.csv`
- 変更：
  - `../04_補助スクリプト/build_poster4_talk.py`（`fixed_p33` が直した値の場所を返す。前書きの文。コメント）
  - `PROJECT.md`
  - `../_to_delete/記録.md`（2 行）
- 作り直し（Git の管理外）：`07_学習結果報告書作成_261015/ポスター/完成版の添削と複数デザイン/ポスター4_発表報告/ポスター4_台本_4分30秒.tex`・`.pdf`
- この報告ノート
- `../_tmp/`：
  - `p33_check_1117/check_p33_fix3.py`（確かめ）
  - `p33_check_1117/make_temp_fix.py`（2 ファイルを作る）
  - `poster4_talk/試し_1117_tensaku9/`
- `_to_delete/` へ移したもの：前の台本の tex・pdf（移動先は `…_3.tex`・`…_3.pdf`。`_2` が先にあったため）。
- 既存の CSV（通常版・温度適切版の元、通常版の 1117修正_）は変えていない。
- 削除：なし

## 結果（数値・図）

- 上の 2 つの表のとおり。
- 図は作っていない。

## AIが判断したこと

- **作るかどうか**：通常版 3data の 1117修正_ の右端の空の列は「問題」にあたるが、値は妥当で、作る 2 ファイルには影響しない。そのため、作ることにした（温度適切版の 3data は、元の温度適切版の列で作るので、空の列は入らない）。
- **「値や列の入れ替えをしない」の受け取り方**：温度適切版の元のファイルの行・列・P3_3 以外の値をそのまま残し、P3_3 の欄だけを、元ファイル名が同じ通常版の 1117修正_ の値にする、と受け取った。
  - そのため、文字列で 1 欄だけ置き換えた。pandas で読んで書き直すと、数値の表し方が変わることがあるため。
- **直していないもの**：通常版 3data の 1117修正_ の空の列と、ファイルを選ばないスクリプトの止まる所は直していない（既存の CSV は変えない決まりで、ご依頼の外のため）。
- **温度適切版の行の対応**：元ファイル名で行を対応させた。元ファイル名に重複がなく、対応する行の全列の値が通常版と同じであることを確かめてから当てはめた。

## 未解決・次にやること

- **通常版 3data の 1117修正_**：右端の空の列を消す。消すまでは、ノートで選ぶと止まる（ユーザー）。
- **190 ℃・0.5 mm・320 mm/s の 2 行**（3data。P03 で除外の条件）：直した値がほかの行より比が大きく、1 行は元より大きくなった。この直しでよいかを確かめる（要確認）。
- **190 ℃・0.5 mm・160 mm/s の 3 行**（5data）：P3_3 ÷ P3_2 が 0.315 と少し大きい（要確認）。
- **元のファイルの扱い**：直した値で学習し直すなら、ノートで `1117修正_` のほうを選ぶ。元のファイルを残すと、図のスクリプト 5 つ（ファイルを選ばない）は止まる。元のファイルを別の場所へ移すか、`git rm` するかはユーザーが決める。
- **学習し直すか**：PP を直した値で学習し直すか（通常版・温度適切版）を決める。学習し直すと、ポスターと質問対策の PP の数値が変わる。
- **コミット**：していない。
  - 対象：`04_補助スクリプト/build_poster4_talk.py`、この報告ノート、PROJECT.md、新しいデータ 2 つ。
  - ユーザーの `1117修正_` の 2 つも未追跡。

File: 05_材料ごとの機械学習データと予測検証データ/reports/2026-11-17_PPのP3_3の直しの確認と台本の3つの数値を言わない形にした.md
---
type: report
status: 要確認
date: 2026-11-17
commit: 1f64f35
---

# PP の P3_3 を直したデータを確かめ、台本の 3 つの数値を言わない形にした

前の作業は [[08_機械学習/01_ガウス過程回帰2_202610から/ガウス過程回帰2_機械学習/05_材料ごとの機械学習データと予測検証データ/reports/2026-11-17_ポスター4の台本と質問対策を添削版と4分30秒に合わせた|ポスター4 の台本と質問対策を添削版と4分30秒に合わせた]]。

## やったこと

### ユーザーの依頼

- 「学習データの列P3_3について、PPデータを直しました。1117修正_とファイル名についているものです。確認してください。」
- 台本で次の 3 つは言わず、台本の中に ( ) で示すだけにする。
  - 「せん断速度 約45〜29,000 1/s、粘度 約0.74〜4,400 Pa·s」
  - 「キャピラリーとの差：600〜2,500 1/s で10%以内」
  - 「低い温度の粘度は高い温度の1.07〜1.20倍」

### 直したデータの確かめ（読むだけ。データのファイルは変えていない）

確かめのスクリプトは `_tmp/p33_check_1117/check_p33_fix.py`・`check_p33_fix2.py`。

直したファイルは、`01_バージンPP再々実験(データと結果)/01_学習・検証データ/` の次の 2 つ。どちらも元のファイルと同じフォルダにある。

- `学習データ_pp_max_5data/1117修正_結合_03_pp_max_5data_外れ値なし.csv`（5data）
- `検証データ_pp_max_5data用_3data/1117修正_結合_05_pp_max_3data(no1.5-3.0)_外れ値なし.csv`（3data）

**5data**

- 行（460）と元ファイル名の並びは元と同じ。元の 10 列の値は、P3_3 も含めてすべて元と同じ。
- 直した値は、右に足した列にある。
  - 列 L（`Unnamed: 11`）：元ファイル名
  - 列 M（`Unnamed: 12`）：直した値
  - 列 K（`Unnamed: 10`）は空
- 足した列の内容：
  - 入っているのは先頭の 104 行。列 L の名前は、同じ行の元ファイル名と一致する。
  - 104 行は、厚み 0.5 mm の 21 条件（3 温度 × 7 射出速度。1 条件は 4 ショット）。
  - P3_3 ÷ P3_2 が 0.30 を超えていた行（104 行）と、ちょうど同じ。
- 直した値で置き換えると：
  - PP の P3_3 は 1.4〜13.4 MPa。元は 1.4〜48 MPa。
  - 元の値は、直した値の 2.1〜3.8 倍だった（最大 3.85 倍）。
  - 粉砕材混合 PP（1.4〜13.3）・GPPS（1.4〜13.1）とそろう。
  - P3_3 ÷ P3_2 の最大は 0.315（0.30 超は 190 ℃・0.5 mm・160 mm/s の 3 行だけ）。粉砕材混合 PP は 0.18〜0.26。

**3data**

- 直した値は P3_3 の列にある。直したのは 17 行（厚み 0.5 mm の 280・320 mm/s）。ほかの列は元と同じ。
- 直した後、同じ条件の条件平均の ln の相関（PP と粉砕材混合 PP）は 0.964 → 0.992。
- 190 ℃・0.5 mm・320 mm/s の 2 行（ショット 081・082）だけは、直した後も P3_3 ÷ P3_2 が 0.43〜0.46 と大きい。この条件は、問題データ一覧の P03 で「除外」なので、学習・検証には入らない。
- 右端に空の列（`Unnamed: 9`）が 1 つある。

**ノートで読むときの問題**（どちらも `mat_common.load` の確かめで止まる）

- 2 つの直したファイルとも、名前のない列がある。`load` は、想定にない列があると「想定にない列がある」で止まる。
- 5data は、直した値が P3_3 の列に入っていない。ノートで読むと、元の値のまま学習してしまう。
- 1 つのフォルダに CSV が 2 つになった。ダイアログで選ぶノートは動くが、ファイルを選ばないスクリプトは `path_of` の確かめで止まる。

### 台本・質問対策・音声を作り直した

- **言わない 3 つの数値**：灰色の小さい（ ）で台本に残した（`\memo`）。話す字数・時間・読み上げ音声には入れない。前書きにも書いた。
- **言い換えた文**：言わない数値の代わりに、言い方を次のように直した。
  - 「速く流れるほど、粘度が下がります」
  - 「白丸のキャピラリーレオメータの値とは、中くらいから速い側で、おおむね一致しました」
  - 「加熱シリンダ温度ごとに線と帯がずれています」
- **時間**：3 つを外すと 4 分 22 秒になった。そこで、前に時間のために外した省略可の 1 文（学習には 1 条件 5 回、ポリプロピレンでは 460 回分のデータ）を戻し、約 4 分 31 秒にした。
- **入力の範囲**：直した PP の P3_3 で数えるようにした（`build_poster4_talk.py` の `TRAIN_CSV_FIX`・`fixed_p33`）。
  - 台本で言う範囲は、約 1.4〜48 から約 1.4〜13 MPa になった。
  - 5data は右の列の値を元ファイル名で当てはめる。直した値が P3_3 の列に入れば、その列を使う。
- **ポスターの PP のモデル**：直す前の値で学習している。そのことを、台本の前書き（要確認）、質問対策の「使い方」（★、要確認）、Q8 の補足（★、要確認）に書いた。
  - Q8 にあった（要確認：P3_3 が ΔP2 にあたること）は、この注意に置き換えた。
- **読み上げ音声**：作り直した（`\memo` は読まない）。

## 変更したファイル

パスはプロジェクト直下（`05_材料ごとの機械学習データと予測検証データ/`）から。

- 変更：
  - `../04_補助スクリプト/build_poster4_talk.py`（`\memo`、直した P3_3 の読み込み、文と注意）
  - `../04_補助スクリプト/build_poster4_talk_audio.py`（`\memo` を読まない）
  - `PROJECT.md`
  - `../_to_delete/記録.md`（6 行）
- 作り直し（`07_学習結果報告書作成_261015/ポスター/完成版の添削と複数デザイン/ポスター4_発表報告/`。Git の管理外）：
  - `ポスター4_台本_4分30秒.tex`・`.pdf`
  - `ポスター4_台本_4分30秒_読み上げ文.txt`
  - `ポスター4_台本_4分30秒_男性_ふつう.wav`
  - `ポスター4_質問対策.tex`・`.pdf`
- 新規：
  - この報告ノート
  - `../_tmp/p33_check_1117/`（確かめのスクリプト 2 つ）
  - `../_tmp/poster4_talk/試し_1117_tensaku7`・`tensaku8`
- `_to_delete/` へ移したもの：上の 6 つの前の版。移動先の名前は `…_2.tex` などで、同じ名前が先にあったため。
- データの CSV（`1117修正_` の 2 つと元の 2 つ）は変えていない。
- 削除：なし

## 結果（数値・図）

| | 元（ポスターの PP のモデルの学習に使った値） | 直した値 | 粉砕材混合 PP | GPPS |
|---|---|---|---|---|
| 5data の P3_3 [MPa] | 1.4〜48 | 1.4〜13.4 | 1.4〜13.3 | 1.4〜13.1 |
| 直した行（5data） | ― | 104 行（0.5 mm の 21 条件） | ― | ― |
| 元 ÷ 直した値（直した行） | ― | 2.1〜3.8 倍（最大 3.85） | ― | ― |
| 3data の P3_3 [MPa] | 1.4〜32 | 1.4〜19（除外の P03 を除けば 0.5 mm でも約 10） | 1.4〜10.6 | ― |

台本と音声：

| | 全部 | 省略可を省くと |
|---|---|---|
| 字数 | 1,285 字 | 1,223 字 |
| 時間の目安（間を含む） | 約 4 分 31 秒 | 約 4 分 18 秒 |
| 読み上げ音声 | 4 分 39 秒（279.1 秒。1 分 291 字、Rate 1） | ― |

- 質問対策は 43 問、（要確認）23 か所。
- フォントにない文字とはみ出しは、どちらの PDF も 0。
- 本番の tex 2 つは、確かめた試しの版（`試し_1117_tensaku8`）と `cmp` で同じ。
- 図は作っていない。

## AIが判断したこと

- **5data の直した値**：右に足した列 M が、直した P3_3 だと判断した。
  - 理由：列 L の元ファイル名が同じ行と一致する。直すべき行（比が大きい 104 行）とちょうど同じ。値の大きさが他の材料とそろう。
  - 台本・質問対策の入力の範囲は、この値で数えた（要確認）。
- **データのファイル**：直していない。直した値を P3_3 の列へ入れる、名前のない列を消す、元のファイルを別の場所へ移す、はいずれもしていない。既存の CSV は変えない決まり（CLAUDE.md §8）のため。必要なら、ご指示があれば別名の新しいファイルとして作る。
- **ポスターの数値**：決定係数・予測誤差率など、PP の学習結果の数値は、直す前の値で学習したモデルのまま（ポスターに書かれている値なので）。学習し直すかは、ユーザーが決める（要確認）。
- **時間**：3 つの数値を外して短くなった分は、前に外した省略可の 1 文を戻して 4 分 30 秒に合わせた。
- **言い換えの文**：言わない数値の代わりに、言い方を変えた。
  - キャピラリーとの比べは「中くらいから速い側で、おおむね一致」（添削版の文と同じ意味）。
  - 温度は「線と帯がずれています」。
- **要点だけの版**：3 つの数値は、要点だけの版でも（ ）にした。

## 未解決・次にやること

- **PP の 5data の直した値**：P3_3 の列に入れ、名前のない列を消したファイルにする。3data の空の列も消す。ノートで読むときに止まらないようにするため。
  - 元のファイルを残すなら、ダイアログで `1117修正_` のほうを選ぶ。ファイルを選ばないスクリプトは、同じフォルダに CSV が 2 つあると止まる。
- **PP を直した値で学習し直すか**：学習し直すと、ポスターの PP の数値（決定係数 0.991、予測誤差率 28% など）と、質問対策の PP の数値は変わる。
- **残っている比の大きい行**：190 ℃・0.5 mm・160 mm/s の 3 行（5data。P3_3 ÷ P3_2 が 0.315）でよいかを確かめる（要確認）。
- **台本と音声**：台本を声に出して時間を計り、音声（4 分 39 秒）を確かめる。
- **質問対策**：（要確認）23 か所を埋める。
- **コミット**：していない。
  - 対象：`04_補助スクリプト/build_poster4_talk.py`・`build_poster4_talk_audio.py`、この報告ノート、PROJECT.md。
  - データの `1117修正_` の 2 つは、ユーザーが足したもので、Git では未追跡（`git status` で確かめた）。

File: 05_材料ごとの機械学習データと予測検証データ/reports/2026-11-17_PPを1117修正_で学習し直し4回目とポスター4添削版の図の差し替え.md
---
type: report
status: 要確認
date: 2026-11-17
commit:
---

# PP を 1117修正_ のデータで学習し直し（4回目）、ポスター4_添削版の PP の図を差し替えた

前の作業は [[08_機械学習/01_ガウス過程回帰2_202610から/ガウス過程回帰2_機械学習/05_材料ごとの機械学習データと予測検証データ/reports/2026-11-17_通常版3dataの1117修正_の空の列の確認|通常版 3data の 1117修正_ の空の列の確認]]。

## やったこと

### ユーザーの依頼

- 通常版の `1117修正_` の PP 学習データで、「4回目_01_バージンPP再々実験_学習結果」と「4回目_01_バージンPP再々実験_学習結果_線形項なし」に実行して保存する。
- 完了後、ポスター4_添削版の学習結果と予測精度検証結果の図を、4回目のものに差し替える。
- ユーザーの回答（実行の前）：3回目と同じ構成（全厚み 1 回＋厚みごと 4 回）／数値も 4回目に直す／ポスター用の図は軸の範囲を別に決めて描く。

### 1. PP の学習（4回目。10 回とも正常終了）

- 使ったデータ：学習 `学習データ_pp_max_5data/1117修正_結合_03_pp_max_5data_外れ値なし.csv`（460 行）、検証 `検証データ_pp_max_5data用_3data/1117修正_結合_05_pp_max_3data(no1.5-3.0)_外れ値なし.csv`（95 行から、一覧の除外 P03 の 2 行を除いた 93 行）。どちらも `データ確認/データの概要.csv` に記録されている。
- ノート：`01_機械学習コードフォルダ/材料別_温度シフトファクター検討/02_材料別_温度シフト機械学習コード/01_勾配法（L-BFGS-B）/PP_温度シフトGPR_ARD対応Matern52＋線形＋ホワイトノイズ.ipynb`（元のノートは変えていない。コピーの設定エリアの最後に上書きの行を足して実行）。
- 実行（台本 `_tmp/prod_run_1117/run_all.py`。11-11 の台本が元）：

  | 保存先 | USE_LINEAR | 全厚み | 厚みごと（0.5・1.0・1.5・2.0 mm） |
  |---|---|---|---|
  | `4回目_01_バージンPP再々実験_学習結果` | True（線形項あり） | 3〜5 分 × 1 回 | 約 1 分 × 4 回 |
  | `4回目_01_バージンPP再々実験_学習結果_線形項なし` | None（線形項なし） | 同 | 同 |

  - 先に全厚みの 2 本を試し、ダイアログが出ず、結果が想定の場所にできたことを確かめてから、厚みごとの 8 本を実行した。
  - 線形項なしの結果は、ハイパーパラメータの表に線形項の列（`lin_amplitude`・`lin_sigma0`）がないことで、線形項なしで学習したと確かめた。

### 2. ポスター用の図（`_tmp/prod_run_1117/`）

- ポスターの学習結果の図は縦軸 0.5〜10³、パリティ図は 3回目の予測値から決まる範囲（0.571〜8933 Pa·s）。今のノートの設定（軸の範囲 None）では縦軸が 10⁻¹〜10³ になるため、4回目のフォルダはノートの設定のままにして、ポスター用の図だけ別に描いた。
  - ノートの実行用コピーのセル 14・16 の 3 行（`VALID_LIM`・`FLOW_COMMON_XLIM`・`FLOW_COMMON_YLIM`）の `None` だけを置き換え（`make_poster_copy.py`）、結果は `_tmp/prod_run_1117/poster4/結果/` に書いた。
- **確かめの回**（3回目と同じ直す前のデータで、同じ設定で描いた）の 2 枚は、ポスターの元の画像（`ポスタ用一部画像/image32.png`・`image30.png`）と**画素単位で完全に一致**した（3532×2933 px・2334×2334 px、違う画素 0 個）。ポスター用の描き方が、元と同じだと確かめられた。
- **ポスター用の回**（1117修正_ のデータ）：
  - モデルは 4回目（線形項あり・全厚み）と同じ。`まとめ.csv`・`予測検証_3data_予測値.csv`・`ハイパーパラメータ.csv`・`予測検証_3data_指標.csv`・`シフトファクターの推定.csv` が完全に同じ。
  - 2 枚の画素数が、ポスター4.pptx の元の画像と同じ。
  - 予測値の範囲 0.743〜6543 Pa·s が、パリティ図の軸の範囲に入る。

### 3. ポスター4_添削版の差し替え

- 手順：
  1. `ポスター4.pptx` の写しを作り、PP の 2 つの画像（`image28.png`＝学習結果、`image26.png`＝パリティ図）を新しい 2 枚に差し替え、PP の「R²：0.991」「RMSE(%)：28%」の文字だけを 0.992・27% に置き換えた（`make_pptx.py`。画素数が同じこと、置き換えがそれぞれ 1 か所であることを確かめて実行）。
  2. PowerPoint で PDF に書き出し（`ポスター4_PP図4回目.pdf`）、PP の 2 つの領域を切り出して、添削版の tex の元の PDF（`ポスター4.pdf`）の上に重ねた（`make_tensaku.py`）。軸名の誤記の直し（「(1/S)」「(Pa・S)」）などの重ね書きは、その上に描かれる。
  3. 右下の枠の「13～28%」を「13～27%」に直した（PP が最大だったため。ほかの材料は 22%・13%）。
  4. `\graphicspath` を、今のフォルダ構成で読めるように直した（前は古い「新しいフォルダー」を指していて、コンパイルし直せなかった）。
  5. LuaLaTeX で 2 回コンパイル（Missing character・Overfull・エラーとも 0）。
- 確かめ（72 dpi・144 dpi の描画。`check_pdf_diff.py`・`check_tensaku_diff.py`・`check_tensaku144.py`）：
  - 新しい添削版と前の添削版の違いは、PP の学習結果の図・パリティ図・R²/RMSE の箱・右下の枠の「28 → 27」の 1 文字の中だけ。ほかは 0（領域の縁のにじみ 6 画素のみ）。
  - 144 dpi でも、重ねた領域の中の図の外（目盛りの数字・凡例・軸名など）は、前の添削版と 0.01% 以下の違い。
  - 差し替えた PowerPoint の PDF と添削版の違いは、図の中でやや大きい（72 dpi で、学習結果の図の領域の約 3 割の画素）。添削版どうしの比べでは図の外が一致しているので、LuaLaTeX と PowerPoint の PDF の描画の差と考えた（推測。要確認）。
  - 目で見て、2 つの図・R²・RMSE(%)・右下の枠が想定どおりであることを確かめた。

### 4回目と 3回目の違い（PP）

直したのは 0.5 mm の P3_3 だけなので、**1.0・1.5・2.0 mm の厚みごとの結果は、3回目と数値まで同じ**だった（RMSE・ΔLML・被覆率・★の数）。変わったのは全厚みと 0.5 mm。

| | 全厚み 3回目 | 全厚み 4回目 | 0.5 mm 3回目 | 0.5 mm 4回目 |
|---|---|---|---|---|
| **線形項あり（ポスターのモデル）** | | | | |
| E_v（kJ/mol） | 3.5 | **0.5** | 7.5 | 5.5 |
| θ=0 との LML の差（基準 1.92） | 3.30（支持） | **0.05（支持されない）** | 8.37 | 5.02 |
| 低温 ÷ 高温の縦の倍率 | 1.075 | **1.010** | ― | ― |
| RMSE 全体（ln η） | 0.2464 | 0.2418 | 0.0192 | 0.0192 |
| 　低速側／高速側 | 0.4484／0.0574 | 0.4371／0.0649 | ― | ― |
| 被覆率 | 0.860 | 0.839 | 0.80 | 0.73 |
| ★の数 | 0 | 1 | 1 | 1 |
| **線形項なし** | | | | |
| E_v（kJ/mol） | 5 | 3.5 | 6.5 | 5.5 |
| θ=0 との LML の差 | 9.86 | 3.93 | 8.79 | 5.21 |
| RMSE 全体 | 1.4855 | 1.4280 | 0.0192 | 0.0192 |
| ★の数 | 2 | 2 | 0 | 1 |

- ポスターの数値：決定係数（対数）0.9914 → 0.9917（**0.991 → 0.992**）、予測誤差率 e^RMSE − 1 ＝ 27.9% → 27.4%（**28% → 27%**）。
- 低速側の誤差は 57% → 55%、高速側は 6% → 7%（e^RMSE − 1）。

## 変更したファイル

パスはプロジェクト直下（`05_材料ごとの機械学習データと予測検証データ/`）から。

- 新規（結果。`.git/info/exclude` の対象で Git の管理外）
  - `01_バージンPP再々実験(データと結果)/01_学習結果/4回目_01_バージンPP再々実験_学習結果/`（`データ確認/` と `全ショット版/全厚み総合/`・`厚みごと/厚み{0.5,1,1.5,2}mm/` のモデルのフォルダ）
  - `01_バージンPP再々実験(データと結果)/01_学習結果/4回目_01_バージンPP再々実験_学習結果_線形項なし/`（同じ構成）
- 新規（ポスター。`07_学習結果報告書作成_261015/` は Git の管理外）
  - `07_学習結果報告書作成_261015/ポスター/完成版の添削と複数デザイン/ポスター4_発表報告/ポスター4_PP図4回目.pptx`・`.pdf`（添削版の tex が読む）
- 変更（置き換え）
  - 同じフォルダの `ポスター4_添削版.tex`・`.pdf`（PP の 2 つの図・R²・RMSE(%)・「13～27%」・`\graphicspath`）
- 新規（確かめ用・記録。`../_tmp/prod_run_1117/`。Git の管理外）
  - `run_all.py`（4回目の実行台本）、`進行状況.csv`、`over/`・`nb/`・`logs/`
  - `make_poster_copy.py`・`poster4/結果/`・`poster_check3/結果/`（ポスター用の図と確かめの回）
  - `make_pptx.py`・`make_tensaku.py`、`poster/`（pptx・PDF・tex・描画した PNG）
  - `check_poster_runs.py`・`check_pdf_diff.py`・`check_tensaku_diff.py`・`check_tensaku144.py`・`check_overlay_fidelity.py`・`check_png_alpha.py`・`make_diffmap.py`・`inspect_pptx.py`
  - `summarize.py`・`summary_20261117_1825.csv`・`summary_20261117_1825_4回目の要確認の判定.csv`
- 変更：`PROJECT.md`、`../_to_delete/記録.md`（2 行）、`../CLAUDE.md`（§9 に 1 項目）、`../Claude Code_NOTES.md`（26 節に追記）
- 削除：なし。`_to_delete/` へ移したもの：前の `ポスター4_添削版.tex`・`.pdf`（元のフォルダ構成のまま）。
- 既存の CSV・ノート・3回目の結果・ポスター4.pptx・ポスター4.pdf・案 1〜5・台本・質問対策・音声は変えていない。

## 結果（数値・図）

- 数値は上の表のとおり。10 回とも正常終了（進行状況は `_tmp/prod_run_1117/進行状況.csv`）。
- 4回目（線形項あり）の予測検証のパリティ図（`FIG_DPI` 600。ノートの設定の軸の範囲。Git の管理外。2026-11-17 に実行したノートの図）：

![[08_機械学習/01_ガウス過程回帰2_202610から/ガウス過程回帰2_機械学習/05_材料ごとの機械学習データと予測検証データ/01_バージンPP再々実験(データと結果)/01_学習結果/4回目_01_バージンPP再々実験_学習結果/全ショット版/全厚み総合/A_Tset_Arr_アレニウス型の縦だけの温度シフトに加熱シリンダ温度採用/予測検証_3data_パリティ_同じ形.png]]

- 4回目（線形項あり）の学習結果の図（全厚み共通・全温度。縦軸は 10⁻¹〜10³。ポスター用は 0.5〜10³ で別に描いた）：

![[08_機械学習/01_ガウス過程回帰2_202610から/ガウス過程回帰2_機械学習/05_材料ごとの機械学習データと予測検証データ/01_バージンPP再々実験(データと結果)/01_学習結果/4回目_01_バージンPP再々実験_学習結果/全ショット版/全厚み総合/A_Tset_Arr_アレニウス型の縦だけの温度シフトに加熱シリンダ温度採用/せん断速度_粘度/せん断速度_粘度_全厚み共通_全温度.png]]

- 差し替えたポスターは `ポスター4_発表報告/ポスター4_添削版.pdf`（A0。Git の管理外）。

## AIが判断したこと

- **実行の方法**：11-11 と同じ方法（ノートのコピーに上書きの行を足して `run_nb.py` で実行。元のノートは変えない）。線形項ありと線形項なしを 1 本ずつの列にして、2 本を並列で動かした（カーネルの名前も別にした）。
- **ポスター用の図を別に描いた**（ユーザーの回答）：4回目のフォルダはノートの設定のまま。ポスター用は、同じデータ・設定・乱数で、軸の範囲だけ変えて `_tmp` に描き、4回目と同じモデルになったこと（5 つの CSV が完全に同じ）を確かめてから使った。
- **ポスターに使う図の選び方**：学習結果は `せん断速度_粘度_全厚み共通_全温度.png`、パリティ図は `予測検証_3data_パリティ_同じ形_グラフエリアのみ.png`。確かめの回でポスターの元の画像と画素単位で一致したものを選んだ。
- **数値の丸め方**：R² は小数 3 桁、予測誤差率は e^RMSE − 1 を整数の %（3回目の 0.991・28% と同じ方法）。右下の枠の範囲は、3 材料の最大が PP の 27% なので「13～27」にした。PP が 30% を超えたら止める約束だったが、27% なのでまとめの「30%以内」と合う。
- **台本・質問対策・音声は直していない**：ご依頼は図の差し替えだけのため。`build_poster4_talk.py` は 3回目の結果と `POSTER_VALUES = {"PP": (0.991, 28), …}` を前提にしているので、そのままでは今のポスターと PP の数値が食い違う（下の「次にやること」）。
- **`ポスター4_PP図4回目.pptx`・`.pdf` を発表報告フォルダに置いた**：添削版の tex が読む部品のため。前の添削版は `_to_delete/` に移した（置き換えるときの決まり）。
- **ポスターの文は直していない**：§5 の「温度シフトファクターを学習モデルに組み込んで（…シフトする性質を表すため）」は、4回目の PP では温度シフトファクターが約 1% しか効いていないので当てはまりにくい。学習結果の「条件ごとに…シフトしている」は、PP の図でも線が 5〜18% ずれているので、図とは矛盾しない（下の「次にやること」）。
- CLAUDE.md §9 と Claude Code_NOTES.md への追記は、4回目の置き場所と、PP の数値が変わったことの 1 項目ずつ。方針や前提は変えていない。

## 未解決・次にやること

- **PP の温度シフトが、直した P3_3 では支持されない**（要確認。ユーザーが決める）。
  - 4回目（線形項あり・全厚み）：E_v 0.5 kJ/mol、θ=0 との LML の差 0.05（基準 1.92）、190 ℃ と 230 ℃ の縦の倍率 1.010。3回目は E_v 3.5、差 3.30（支持）、倍率 1.075。
  - ポスターの「温度の変化によって粘度曲線がシフトする性質を表すため、加熱シリンダ温度に基づくアレニウス式の温度シフトファクターを学習モデルに組み込んで」を、3 材料まとめた文のまま残すかを決める（PP だけ、温度シフトファクターがほとんど効かない）。「加熱シリンダ温度の条件ごとに、予測平均値と予測幅がシフトしている」は、PP の図でも線が 5〜18% ずれているので、図とは矛盾しない（ずれの主因は Tff の入力）。
  - 11-05 の本番学習の設定（通常版 PP は A_Tset_Arr）を、直した P3_3 でも使うか、C（シフトなし）にするかの判断材料になる。厚みごとでは、0.5 mm は支持（差 5.02）、1.0・1.5・2.0 mm は 3回目と同じ。
  - 学習結果の図の 3 本の線は、4回目でも離れている（せん断速度 200〜20,000 1/s で、190 ℃ の線は 230 ℃ の線の 1.05〜1.18 倍。3回目は 1.06〜1.20 倍。`_tmp/prod_run_1117/curve_gap.py`）。ただし、そのずれの大半は温度シフトファクター（縦の倍率 1.010＝約 1%。3回目は 1.075）ではなく、入力の樹脂温度最高値（Tff。設定温度が高いほど高い）による。（この節の初版に「PP では線が重なりやすくなった」と書いたのは、目で見た印象で、数値では裏づけられなかったので取り消した。）
- **台本・質問対策・音声の PP の数値**：R²・誤差（0.991・28%）、低温÷高温の倍率（1.07）、シフトの係数、遅い側・速い側の誤差（57%・6%）、被覆率などが、3回目の値のまま。直すなら `build_poster4_talk.py` の読み先（3回目 → 4回目）と `POSTER_VALUES` を直して作り直す（直すかはユーザーが決める）。
- **案 1〜5・案 3 の pptx**：元の `ポスター4.pdf` から図を切り出しているので、PP の図は 3回目のまま。
- **温度適切版**：今回は通常版だけ。温度適切版の PP を 1117修正_ で学習し直すかは、ユーザーが決める（温度適切版の 1117修正_ の 2 ファイルは作成済み）。
- **温度ホールドアウト検証**：3回目のフォルダの結果のまま（PP は直す前の P3_3）。
- **差し替えた PDF の描画の差**：PowerPoint で書き出した「無変更の写し」と元の `ポスター4.pdf` が、右上の §4（x 1242〜2354、y 525〜1673 pt）で違う（72 dpi で 36,314 画素）。今回は PP の領域だけを使うので影響しないが、PowerPoint の書き出しが元の PDF と完全には一致しない箇所がある。
- **添削版の tex のコンパイル**：リポジトリ直下からは通った。同じフォルダの中からのコンパイルは試していない（`./`・`../` から読める想定。要確認）。
- **コミット**：していない。未コミット：`04_補助スクリプト/build_poster4_talk.py`・`build_poster4_talk_audio.py`・`build_report_mat_loto.py`・`poster4_tts.ps1`、CLAUDE.md、PROJECT.md、新しいデータ（1117修正_ の 4 ファイル）、報告ノート多数。4回目の結果は CSV だけ `git add -f` が要る（結果フォルダは `.git/info/exclude`）。
