Repository: tomolist/gaussian-process3

File: 01_機械学習コードフォルダ/材料別_温度シフトファクター検討/材料別_温度シフト機械学習コード/PP_温度シフトGPR_ARD対応Matern52＋線形＋ホワイトノイズ.ipynb (part 1 of 5)
# 材料別の温度シフト GPR（ARD Matern 5/2 ＋ 線形 ＋ ホワイトノイズ）：学習用

`05_材料ごとの機械学習データと予測検証データ` の材料ごとのデータ（**5data で学習し、3data で予測検証**）で、**温度のシフトファクターを表せる**ガウス過程回帰（GPR）の樹脂粘度モデルを作る。6月のノート（`GPR6月_ARD対応Matern52カーネル ＋ ホワイトノイズ.ipynb`）を基準にした。

**シフトファクターに使うデータ列と型は、実行の前に、設定エリアの `SHIFT_COL`・`SHIFT_FORM` で決める**（このノートは、その 1 つのモデルを学習して、図と表を一式作る。型は、選んだすべての材料に同じものを使う）。どの列と型が適しているかは、別のノート **シフトファクター検討用**（`../材料別_温度シフトファクター検討用コード/材料別_温度シフトファクターの検討_ARD対応Matern52＋線形＋ホワイトノイズ.ipynb`）で調べる（2026-10-27 に、このノートから分けた）。

- **目的変数**：樹脂粘度 η34 [Pa·s]（ln をとる）
- **説明変数**：せん断速度 γ34 [1/s]（ln）、流動中樹脂圧力 P3_3 [MPa]（Pa に直して ln）、流動中樹脂温度 Tff [℃]（K に直して ln。6月と同じ）、加熱シリンダ温度 Tset [℃]。**キャビティ厚み H は入れない**（ユーザー指定、2026-10-14）。γ̇・P3_3・Tff は、設定 `INPUT_MODE` で、ショットごとの値（`"shot"`。**既定**。6月のノートと同じ入れ方。1 ショットを 1 つのデータとして学習する。結果は `全ショット版/`）か、条件ごとの平均（`"cond"`。参考。結果は `条件ごとの平均版/`）かを選ぶ。注意：ショットごとの入力では、GP が同じ条件の中のゆれ（ショットごとの γ̇ と η が一緒に動く）に合わせるので、ln γ̇ の長さスケールが短くなり、曲線が波打って、3data の低速側の予測が外れやすい（10-15 の比較）
- **材料**：PP（01_バージンPP再々実験(データと結果)）、粉砕材混合 PP（02_粉砕材混合PP実験(データと結果)）、GPPS（03_GPPS実験(データと結果)）

**モデル**（記号は、ノートと結果のフォルダの名前で使う。本体の検討の B_1 などとは別物）

| 設定 `SHIFT_COL` | モデル（`SHIFT_FORM` が `"arrhenius"`／`"wlf"`） | 式 | 結果のフォルダ |
|---|---|---|---|
| `"加熱シリンダ温度[℃]"`（既定） | **B_Tset_Arr**／**B_Tset_WLF** | ln η = ln a_v(Tset) ＋ f( ln γ̇ ＋ ln a_h(Tset), ln P3_3, ln Tff ) | `B_Tset_Arr_アレニウス型の温度シフトに加熱シリンダ温度採用/`／`B_Tset_WLF_WLF型の…/` |
| `"流動中樹脂温度(℃)"` | **B_Tff_Arr**／**B_Tff_WLF** | ln η = ln a_v(Tff) ＋ f( ln γ̇ ＋ ln a_h(Tff), ln P3_3, Tset ) | `B_Tff_Arr_アレニウス型の温度シフトに型内樹脂温度採用/`／`B_Tff_WLF_WLF型の…/` |
| `None` | **C** | ln η = f( ln γ̇, ln P3_3, ln Tff, Tset ) | `C_温度シフトなし/` |

列名は、学習ファイルの列名のとおりに書く（GPPS のファイルの `"加熱シリンダ温度(℃)"` と書いてもよい。短い名前 `"Tset"`・`"Tff"` も使える）。温度でない列を書くと、エラーで止まる。`SHIFT_STRUCT = "A"` にすると、縦だけずらす対案（A_Tset_Arr など）になる。型内樹脂温度は、流動中樹脂温度 Tff のこと（発表資料では「金型内樹脂最高温度」）。

**学習する厚み**（設定 `THICKNESS`。2026-11-05 から）：`None`（既定）なら全厚みの 5data で 1 つのモデルを学習する。厚みの数（例：`0.5`）を書くと、**その厚みの 5data だけで学習し、同じ厚みの 3data で検証する**（結果は `<版>/厚みごと/厚み0.5mm/<モデルのフォルダ>/`）。厚みごとに、値を変えて 1 回ずつ実行する。

f は GP（ARD Matern 5/2 ＋ 線形項 ＋ ホワイトノイズ）。**横のシフト** a_h は「温度が変わると、同じ粘度になるせん断速度が a_h 倍ずれる」、**縦のシフト** a_v は「同じせん断速度で、粘度が a_v 倍になる」を表す（Tref で 1）。シフトファクターの型は、設定 `SHIFT_FORM` で選び、**選んだすべての材料に同じ型を使う**（2026-11-02 のユーザー決定。それまでは PP・粉砕材混合 PP がアレニウス型、GPPS が WLF 型だった）。
- `"arrhenius"`：**アレニウス型** ln a = (E/R)(1/T − 1/Tref)。θ = E_h・E_v [kJ/mol]（「見かけのシフトエネルギー」。文献の活性化エネルギーとは別物）。
- `"wlf"`：**WLF 型** ln a = −A1·[(T − D2)/(A2 + T − D2) − (Tref − D2)/(A2 + Tref − D2)]、A2 = 51.6 K、D2 = Tg（材料ごとに仮置き：PP・粉砕材混合 PP −10 ℃、GPPS 100 ℃）を固定し、θ = A1_h・A1_v を推定。

**推定**：θ はプロファイル尤度で決める（θ の格子の各点で GPR を学習し、対数周辺尤度 LML が最大の θ を採る。最大から 1.92 以内をおおよその 95% 区間とする）。粗い格子で全体を見て、最良の点を中心に細かい格子を取り、最良の点が動いたら（斜めの尾根の上で、細かい格子の端に当たったとき）、その点を中心に取り直す（最大 `MAX_REFINE` 回）。その後、すべての点を最良の点の解から見直し、95% 区間の端が決まるまで細かい格子を足す（2026-11-03。「5.1 プロファイル尤度」）。横と縦のシフトは、別々には決まりにくく、**差 θ_v − θ_h** が最もよく決まる（尤度の山が斜めの帯になる）。標準化と中心化は、学習データ（5data）だけで、θ によらない定数で行う。θ = 0（シフトなし）との LML の差が、B は 3.0 以上、A は 1.92 以上なら、足した係数の効果が、尤度比検定の 5% 基準（B は 2·ΔLML > 5.99、A は 2·ΔLML > 3.84）で認められる。

**読むときの注意**：P3_3 と Tff は、流れの結果として測られる量で、成形の前には分からない。このモデルは「成形条件 → 粘度」ではなく、「**測った流れの状態（γ̇・P3_3・Tff）と設定温度 → 粘度**」のモデル。3data の予測にも、3data で測った P3_3・Tff を使う。

## 使い方（このノートを一人で実行して、結果を判断するために）

**初めての人へ**：1 つ上のフォルダ（`材料別_温度シフトファクター検討/`）の説明書 `説明書_材料別温度シフトGPRのノート.pdf` に、3 つのノートの目的・関係・使えるデータ（学習ファイルの条件）・使い方をまとめてある。先に読む。

1. **実行の前に**、最初の「設定エリア」のセルで、シフトファクターに使う列 `SHIFT_COL` と型 `SHIFT_FORM` を決める（上の表。迷ったら、先にシフトファクター検討用のノートを実行し、最後のまとめに出る「SHIFT_COL・SHIFT_STRUCT・SHIFT_FORM の候補」を見る）。**注意：`SHIFT_FORM` の型は、`MATERIALS` のすべての材料に同じものを使う。材料ごとに型を変えたいとき（例：PP はアレニウス型、GPPS は WLF 型）は、`MATERIALS` を 1 つの材料にして、材料ごとに分けて実行する**（学習結果フォルダは材料ごとに別なので、結果は混ざらない）。入力の取り方 `INPUT_MODE` と、学習する材料 `MATERIALS` も、ここで決める。**厚みごとに学習するときは、`THICKNESS` に厚み（例：`0.5`）を書く**（全厚みなら `None`。厚みごとに、値を変えて 1 回ずつ実行する。その厚みのデータがない材料〔GPPS の 0.5 mm など〕は、その回は学習しない）。ほかの設定を変えるときも、このセルだけを直して、最初から実行し直す（時間を短くする：`PROFILE_RESTARTS = 0` など）。
2. メニューの「すべて実行」で、上から順に実行する。カーネルは、このプロジェクトの `.venv` を選ぶ。
3. **実行の始めに（「2. データ」のセルで）、材料ごとにダイアログが 3 回開く**：①学習データ（5data）の CSV、②検証データ（3data）の CSV、③学習結果フォルダ（結果を保存するフォルダ。新しく作るときは、ダイアログの「新しいフォルダー」で作る。**材料ごとに別のフォルダ**を選ぶ）。3 材料なら 9 回。全部選ぶと、あとは最後まで自動で進む（目安：3 材料で、ショットごとの入力は約 35 分、条件平均の入力は約 60 分〔2026-11-03 にプロファイル尤度の見直しと区間の延長を足した後の見積もり。要確認〕。大部分は「5. プロファイル尤度」。C は約 10 分）。
   - ダイアログが見当たらないときは、VS Code の後ろに隠れているので、タスクバーで探す。キャンセルすると、そこで止まる（そのセルから実行し直す）。
   - 毎回同じファイルを使うときは、設定 `FILES` に書くと、ダイアログは出ない（プロジェクトの外のファイルは、ここに書かずにダイアログで選ぶ）。
4. 結果は、選んだ学習結果フォルダの中に、次の形で保存される（同じフォルダを選んで実行し直すと、上書きされる）。
   - `データ確認/`：データの概要・外れ値の検知・P3_3 の性質（入力の取り方によらない）
   - `全ショット版/`（`INPUT_MODE = "shot"`）または `条件ごとの平均版/`（`"cond"`）の下の **`全厚み総合/<モデルの記号_説明>/`**（例：`B_Tset_Arr_アレニウス型の温度シフトに加熱シリンダ温度採用/`。型ごとに別のフォルダなので、型を変えて実行しても上書きしない）：このノートの結果のすべて（図・表・判定の一覧・まとめ・学習済みモデル）。中に `せん断速度_粘度/`・`せん断速度_粘度_拡張版/`・`依存性グラフ_セル9-2/`・`3次元グラフ/`。
   - `THICKNESS` で厚みを選んだときは、`全厚み総合/` の代わりに **`厚みごと/厚み<厚み>mm/<モデルの記号_説明>/`**（例：`厚みごと/厚み0.5mm/A_Tset_Arr_…/`）に、同じものを書く（厚みごとに別のフォルダなので、互いに上書きしない）。
   - 同じ版の `全厚み総合/シフトファクターの検討/` には、シフトファクター検討用のノートの結果、`厚みごと/` には、厚みごとの比較のノート（`../材料別_温度シフトファクター検討用コード/材料別_厚みごとの比較_温度シフトファクターの検討_ARD対応Matern52＋線形＋ホワイトノイズ.ipynb`）の結果が入る。
   - **図は、すべて 600 dpi の 1 枚だけ**（報告書・発表資料にそのまま使える。設定 `FIG_DPI`）。
5. 各節の最後に、**判定**が出る（`>> 判定：OK` か `>> 判定：★要確認`）。OK は「想定どおり」、★ は「想定と違う、または結果を読むときに注意が要る点」。基準は、判定の文の中に書いてある。★ が出ても、エラーではない。最後の「まとめ」に一覧が出る。
6. **データを取り直したとき・入れ替えたとき**：新しい CSV を、ダイアログで選ぶ（ファイルの名前と場所は自由。列名は今のまま）。問題のあるデータは `05_材料ごとの機械学習データと予測検証データ/問題データ一覧.csv` に 1 行ずつ書く（どの場所のファイルを選んでも、この一覧を使う。区分「除外」の行は、ノートが除く。「ショット」列にショット番号を書くと、そのショットだけ。`2;3` のように複数書ける）。その後、最初から実行し直す。
7. 外れ値：「3. 外れ値の検知」で、規則 f（条件平均が、ほかの条件からの予測と大きく違う）で拾った条件が一覧に未登録なら ★ が出る。PP・粉砕材混合 PP は、一覧に「除外」で登録して実行し直す（4 件以上なら相談）。GPPS は参考表示だけ。
8. **せん断速度 ― 粘度のグラフ**（6月のノートのセル9-2 と同じ見せ方）と **3次元グラフ**のセルは、セルの先頭に設定エリアがあり、**そこだけを直して、そのセルだけを実行し直せる**（全体を一度実行した後で。学習はやり直さない）。
9. 用語や図の見方は、説明書 `05_材料ごとの機械学習データと予測検証データ/06_学習結果説明書/学習結果説明_材料別温度シフトGPR.pdf` にある（10-26 までの結果で書いたもの。結果のフォルダの名前は、そのときの構成のまま）。

## 1. 設定

```
# セル1：設定エリア  ▼▼▼ 変えてよいのは、ここだけ ▼▼▼
from pathlib import Path      # （下の REPO で、フォルダをたどるのに使う）
SHIFT_COL = "加熱シリンダ温度[℃]"   # シフトファクターに使うデータ列（学習ファイルの列名）："加熱シリンダ温度[℃]"（Tset。GPPS のファイルの書き方 "加熱シリンダ温度(℃)" でもよい）／"流動中樹脂温度(℃)"（Tff。型内樹脂温度）／None（シフトなし。4 変数を並べた通常の GPR〔C〕）。どれが適しているかは、シフトファクター検討用のノートで調べる
SHIFT_STRUCT = "A"            # シフトの形："B"＝横・縦を別々に推定／"A"＝縦だけ（対案）
SHIFT_FORM = "arrhenius"      # シフトファクターの型："arrhenius"＝アレニウス型／"wlf"＝WLF 型。選んだすべての材料に、この型を使う（2026-11-02。どちらが適しているかは、シフトファクター検討用のノートで調べる）。材料ごとに型を変えたいときは、MATERIALS を 1 つの材料にして、材料ごとに分けて実行する
SEED = 42                     # 乱数シード
NOISE_LB = 1e-6               # ノイズ分散の下限（6月のノートは 1e-3）
USE_LINEAR = True             # True：6月のカーネル（ARD Matern 5/2 ＋ ホワイトノイズ）に線形項（DotProduct）を足す（3data は射出速度の両端の外挿のため）／False：6月と同じ
INPUT_MODE = "shot"           # "shot"：γ̇・P3_3・Tff をショットごとの値で入れる（6月のノートと同じ入れ方。既定。ユーザー決定、10-23。結果は 全ショット版/）／"cond"：条件（設定温度・厚み・射出速度）ごとの平均で入れる（参考。結果は 条件ごとの平均版/）
THICKNESS = None              # 学習する厚み [mm]：None＝全厚み（既定。結果は <版>/全厚み総合/<モデルのフォルダ>/）／0.5・1.0・1.5・2.0 のどれか＝その厚みの 5data だけで学習し、同じ厚みの 3data で検証する（結果は <版>/厚みごと/厚み<厚み>mm/<モデルのフォルダ>/。2026-11-05 のユーザー依頼）。厚みごとに、値を変えて 1 回ずつ実行する。データの確認（外れ値・P3_3）は、どちらでも全厚みで行う
N_RESTARTS = 20               # 最終モデルの学習での、最適化のやり直し回数（6月は 5 回。ハイパーパラメータの尤度の面に局所解が多く、5 回では、尤度の高い解に着かないことがあったので 20 回にした。LML が最大の解を採る）
PROFILE_RESTARTS = 1          # プロファイル尤度の格子の各点での、やり直し回数（0 にすると約半分の時間。尤度の面ががたつきやすい）
USE_EXCLUSIONS = True         # True：問題データ一覧（05 フォルダ）の「除外」を除く／False：全部使う（0 以下の値の行だけは、対数がとれないので除く）
REPO = str(next(p for p in [Path.cwd(), *Path.cwd().parents] if (p / "04_補助スクリプト").is_dir()))   # リポジトリ直下（このノートの場所から上へたどって、04_補助スクリプト があるフォルダを探す）
MATERIALS = ["PP"]    # 学習する材料（PP：バージン PP、MIX：粉砕材混合 PP、GPPS）。材料ごとに、実行の始めにダイアログで、学習データ・検証データの CSV と、学習結果フォルダを選ぶ
MAT_FOLDERS = {"PP": "01_バージンPP再々実験(データと結果)", "MIX": "02_粉砕材混合PP実験(データと結果)", "GPPS": "03_GPPS実験(データと結果)"}   # 05 フォルダの中の材料フォルダ名（ダイアログの最初のフォルダ）
FILES = {}                    # ダイアログを使わずに決めるとき：{"PP": {"学習": r"…\結合_03_pp_max_5data_外れ値なし.csv", "検証": r"…", "結果": r"…"}}（相対パスはリポジトリ直下から）。書いていないものは、ダイアログで選ぶ
SHIFT_CFG = {                # 材料ごとの基準温度 Tref [℃]（None なら中央の設定温度）と、WLF 型の D2 = Tg [℃]（仮置き。分かれば直す。アレニウス型では使わない）
    "PP":   {"Tref": 210.0, "Tg": -10.0},      # Tg：Moldflow の PP でよく使われる D2 = 263.15 K
    "MIX":  {"Tref": 210.0, "Tg": -10.0},
    "GPPS": {"Tref": 220.0, "Tg": 100.0},
}
FORM_CFG = {                  # 型ごとの、尤度を調べる範囲（粗い格子：(下限, 上限, 刻み)。h が横、v が縦）と、細かい格子 "fine"（±幅, 刻み。書いた型だけ、下の FINE_B・FINE_A の代わりに使う）
    "arrhenius": {"h_grid": (-20.0, 40.0, 5.0), "v_grid": (-20.0, 60.0, 5.0)},                            # θ = E [kJ/mol]
    "wlf":       {"A2": 51.6, "h_grid": (-20.0, 40.0, 5.0), "v_grid": (-20.0, 40.0, 5.0), "fine": (2.0, 0.25)},   # θ = A1 [−]、A2 [K] は固定。A1 の 1 は、粘度の比にして E の 1 kJ/mol より大きい（GPPS で約 3.5 倍）ので、刻みを 0.25 にする
}
FINE_B = (4.0, 1.0)           # B の細かい格子：最良の点の ±4 を 1 刻み
FINE_A = (4.5, 0.5)           # A の細かい格子：最良の点の ±4.5 を 0.5 刻み（粗い格子の刻み 5 の、隣の点の手前まで）
MAX_REFINE = 4                # 最良の点が細かい格子の端に当たったとき、その点を中心に細かい格子を取り直す回数の上限（取り直しても動かなければ、そこで終わり）
MAX_EXTEND = 20               # 95% 区間の端が細かい格子の中で決まるまで、区間の外側に細かい格子の点を 1 列ずつ足す回数の上限（2026-11-03）
OUTLIER_REGISTER = ["PP", "MIX"]   # 外れ値（規則 f）を問題データ一覧に登録して除く材料（GPPS は参考表示だけ。ユーザー決定、10-14）
CWLF_T = "Tff"                # 参考の Cross-WLF に使う温度（6月と同じく流動中樹脂温度。"Tset" も可）
CWLF_STARTS = 12              # 参考の Cross-WLF の当てはめの初期値の数（6月に近い値 1 つ ＋ 乱数。残差が最小のものを採る）
CWLF_FIXED = {                # Cross-WLF の係数（D3 = 0）。数＝固定、None＝5data で探索。D2 は K
    "PP":   {"n": None, "tau_star": None, "D1": None, "D2": None, "A1": 30.9, "A2": 43.4486},     # 6月のノートと同じ固定値
    "MIX":  {"n": None, "tau_star": None, "D1": None, "D2": None, "A1": 30.9, "A2": 43.4486},
    "GPPS": {"n": None, "tau_star": None, "D1": None, "D2": 373.15, "A1": None, "A2": 51.6},      # D2 = Tg（仮置き 100 ℃）
}
N_JOBS = 8                    # プロファイル尤度を並列に計算する数（CPU の数に合わせる）
FIG_DPI = 600                 # 保存する図の解像度（すべての図を、この解像度の 1 枚だけで保存する。報告書・発表資料用）
SHOW_FIGS = True              # True：図をノートにも表示する（False：保存だけ）
# ▲▲▲ 設定エリア終了 ▲▲▲
```

```
# セル2：ライブラリ、フォント
%matplotlib inline
import os
import sys
import time
import numpy as np
import pandas as pd
import matplotlib.pyplot as plt
import matplotlib.font_manager as fm
import matplotlib.tri as mtri
from IPython.display import display

plt.rcParams["figure.dpi"] = 80
pd.set_option("display.width", 220)
pd.set_option("display.max_columns", 40)
try:
    fm.findfont("IPAexGothic", fallback_to_default=False)
except ValueError:
    raise RuntimeError("日本語フォント IPAexGothic が見つかりません。インストールしてからカーネルを再起動してください。")
plt.rcParams["font.family"] = ["IPAexGothic", "DejaVu Sans"]
plt.rcParams["axes.unicode_minus"] = False
print("Python:", sys.executable, "/", sys.version.split()[0])
```

Python: c:\Users\0uh2j\Desktop\vscodeで\修士研究作業_樹脂粘度モデル構築\08_機械学習\01_ガウス過程回帰2_202610から\ガウス過程回帰2_機械学習\.venv\Scripts\python.exe / 3.12.12

### 共通の部品

ファイルを選ぶダイアログ、データの読み込み（加熱シリンダ温度の列がないファイルは、元ファイル名から取る）、問題データ一覧の「除外」、結果の置き場所、シフトファクター（アレニウス型・WLF 型）、モデルの学習と予測、プロファイル尤度、評価、外れ値の検知、Cross-WLF、図の保存。中身は `04_補助スクリプト/mat_common.py` と同じ。

```
# セル：共通の部品（読み込み・問題データ一覧・シフトファクター・モデル・評価・図）。04_補助スクリプト/mat_common.py の中身。直すときは、そのファイルを直して、ノートを作り直す
import glob
import os
import re
import time
import warnings

import numpy as np
import pandas as pd
from sklearn.exceptions import ConvergenceWarning
from sklearn.gaussian_process import GaussianProcessRegressor
from sklearn.gaussian_process.kernels import ConstantKernel as C, DotProduct, Matern, Sum, WhiteKernel
from sklearn.metrics import mean_squared_error, r2_score
from sklearn.preprocessing import StandardScaler

# ---------------------------------------------------------------- 設定（ノートの設定エリアの値があれば、それを使う）
SEED = globals().get("SEED", 42)
NOISE_LB = globals().get("NOISE_LB", 1e-6)                  # ノイズ分散の下限（6月のノートは 1e-3）
N_RESTARTS = globals().get("N_RESTARTS", 20)                # 最終モデルの学習での、最適化のやり直し回数（ハイパーパラメータの局所解が多いので、6月の 5 回より多くする）
PROFILE_RESTARTS = globals().get("PROFILE_RESTARTS", 1)     # プロファイル尤度の格子の各点での、やり直し回数（前の点の解も初期値に使う）
USE_LINEAR = globals().get("USE_LINEAR", True)              # True：6月のカーネルに線形項（DotProduct）を足す
USE_EXCLUSIONS = globals().get("USE_EXCLUSIONS", True)      # 問題データ一覧の「除外」を使うか
REPO = globals().get("REPO", os.environ.get("NB_REPO", ".."))
N_JOBS = globals().get("N_JOBS", 8)
FIG_DPI = globals().get("FIG_DPI", 600)                     # 保存する図の解像度。すべての図を、この解像度の 1 枚だけで保存する（報告書・発表資料用。2026-10-27 から）
SHOW_FIGS = globals().get("SHOW_FIGS", True)                # 図をノートに表示するか（False なら保存だけ）
INPUT_MODE = globals().get("INPUT_MODE", "shot")            # "shot"：γ̇・P3_3・Tff をショットごとの値で入れる（6月のノートと同じ。既定）／"cond"：条件（設定温度・厚み・射出速度）ごとの平均で入れる（参考）
MAX_REFINE = globals().get("MAX_REFINE", 4)                 # プロファイル尤度で、最良の点が細かい格子の端に当たったとき、その点を中心に細かい格子を取り直す回数の上限
MAX_EXTEND = globals().get("MAX_EXTEND", 20)                # プロファイル尤度で、95% 区間の端が細かい格子の中で決まるまで、区間の外側に細かい格子の点を 1 列ずつ足す回数の上限（2026-11-03）
FINE_B = globals().get("FINE_B", (4.0, 1.0))               # 構造 B の細かい格子：最良の点の ±4 を 1 刻み
FINE_A = globals().get("FINE_A", (4.5, 0.5))                # 構造 A の細かい格子：最良の点の ±4.5 を 0.5 刻み（粗い格子の刻み 5 の、隣の点の手前まで。2026-11-02）
OUTLIER_Z = globals().get("OUTLIER_Z", 3.5)                 # 規則 f：|z| がこれを超え、かつ |残差|（ln η）が次の値を超える条件
OUTLIER_RESID = globals().get("OUTLIER_RESID", 0.1)
P33_DEV = globals().get("P33_DEV", 0.2)                     # 規則 g：P3_3 が条件の中央値から、この割合以上離れたショットを候補にする
warnings.filterwarnings("ignore", category=ConvergenceWarning)   # 下限・上限への張り付きは、ハイパーパラメータの表に記録する

# ---------------------------------------------------------------- データの場所と列
DATA_ROOT = os.path.join(REPO, "05_材料ごとの機械学習データと予測検証データ")
PROBLEM_CSV = os.path.join(DATA_ROOT, "問題データ一覧.csv")
MAT_FOLDERS = globals().get("MAT_FOLDERS", {"PP": "01_バージンPP再々実験", "MIX": "02_粉砕材混合PP実験", "GPPS": "03_GPPS実験"})
MAT_NAMES = {"PP": "PP", "MIX": "粉砕材混合PP", "GPPS": "GPPS"}     # 問題データ一覧の「材料」列の名前
DATA_SUB = "*_学習・検証データ"                                     # 材料フォルダの中の、学習データと検証データのフォルダをまとめたフォルダ（2026-11-03 のユーザーのフォルダの整理〔a4ad4b8〕で、01_学習・検証データ/ などができた）
GROUP_DIRS = {"5data": "学習データ_*", "3data": "検証データ_*"}      # DATA_SUB の中の、学習データと検証データのフォルダ（CSV が 1 つずつ）
COLS = {"元ファイル": "file", "キャビ厚": "H", "射出速度[mm/s]": "v", "樹脂粘度η34(Pa・s)": "eta", "せん断速度γ34(1/s)": "gd",
        "流動中樹脂圧力P3_1(MPa)": "P31", "流動中樹脂圧力P3_2(MPa)": "P32", "流動中樹脂圧力P3_3(MPa)": "P33",
        "加熱シリンダ温度[℃]": "Tset", "加熱シリンダ温度(℃)": "Tset", "流動中樹脂温度(℃)": "Tff"}
REQUIRED = ["file", "H", "v", "eta", "gd", "P33", "Tff"]          # 加熱シリンダ温度の列がなければ、元ファイル名から取る
RE_SRC = r"^(\d{3})_(\d+)℃_(\d{3})_([\d.]+)mm[A-Za-z]*\.csv$"     # ショット_設定温度_射出速度_厚み（GPPS は末尾に NR が付く）
R_GAS = 8.314                                                      # 気体定数 [J/mol/K]
D = {}             # (材料, 組) → DataFrame。組は "5data"（学習）と "3data"（検証）
FILE_INFO = {}     # (材料, 組) → 読んだファイルの情報
REMOVED = {}       # (材料, 組) → 一覧の「除外」で除いた行（元ファイルと ID）
INVALID = {}       # (材料, 組) → 0 以下の値（η・γ̇・P3_3）で対数がとれず、一覧に登録がないまま除いた行
JUDGES = []        # 判定の記録（まとめの表に使う）
SOURCES = {}       # 材料 → {"5data": 学習データの CSV, "3data": 検証データの CSV, "結果": 学習結果フォルダ}（choose_inputs で決める）

# ---------------------------------------------------------------- 結果の置き場所（2026-10-27 からの構成）
VERSION_DIRS = {"cond": "条件ごとの平均版", "shot": "全ショット版"}   # 学習結果フォルダの直下の分け方（入力の取り方 INPUT_MODE ごと）。図のタイトルと、表の「入力」の列にも使う
THICK_TOTAL, THICK_EACH = "全厚み総合", "厚みごと"   # その下の分け方：全厚みの 5data で 1 つのモデルを学習した結果（学習用・シフトファクター検討用のノート）／厚みごとの比較のノートの結果
STUDY_DIR = "シフトファクターの検討"                  # 全厚み総合/ の下の、シフトファクター検討用ノートの結果のフォルダ
MODE_JA = {"shot": "ショットごとの入力", "cond": "条件平均の入力"}   # 10-26 までの結果のフォルダの名前（<材料フォルダ>/<番号>_学習結果/<材料フォルダ>_学習結果(5all学習データ)/ の下。その結果は、この構成のまま残す。発表資料・ポスターのスクリプトが読む）
DATA_KINDS = {"5data": ("学習", "学習データ（5data）の CSV"), "3data": ("検証", "検証データ（3data）の CSV")}   # 組 → (設定 FILES での名前, ダイアログの説明)
PATH_MAX = 260     # Windows のパスの長さの上限（文字）
DEEPEST = 105      # 学習結果フォルダの下の、最も長いファイルの場所の長さ（文字）の目安（せん断速度_粘度_拡張版/ の英語の凡例の図など。2026-11-02 にモデルのフォルダの名前に型が入って長くなった）


def show_path(p):
    """表や記録に書く場所：リポジトリの中なら、リポジトリ直下からの相対パス。外なら、そのまま（絶対パス）"""
    a, r = os.path.abspath(p), os.path.abspath(REPO)
    try:
        inside = os.path.normcase(os.path.commonpath([a, r])) == os.path.normcase(r)
    except ValueError:                                       # ドライブが違う
        inside = False
    return os.path.relpath(a, r) if inside else a


def full_path(p):
    """設定や記録に書いた場所 → 絶対パス（相対パスは、リポジトリ直下から）"""
    return os.path.abspath(p if os.path.isabs(p) else os.path.join(REPO, p))


def ask_path(title, kind="file", initialdir=None):
    """ダイアログで、CSV ファイル（kind = "file"）かフォルダ（kind = "dir"）を選ぶ（tkinter）。選んだ場所を返す。
    キャンセルしたら止める（例外）。ダイアログは、ほかのウィンドウの手前に出す（VS Code の後ろに隠れたら、タスクバーで探す）"""
    import tkinter as tk
    from tkinter import filedialog
    print(f"ダイアログを開きます：{title}", flush=True)
    root = tk.Tk()
    root.withdraw()                                          # 空の親ウィンドウは見せない
    root.attributes("-topmost", True)                       # ダイアログを、ほかのウィンドウの手前に出す
    root.update()
    start = initialdir if initialdir and os.path.isdir(initialdir) else None
    try:
        if kind == "file":
            p = filedialog.askopenfilename(parent=root, title=title, initialdir=start, filetypes=[("CSV ファイル", "*.csv"), ("すべてのファイル", "*.*")])
        else:
            p = filedialog.askdirectory(parent=root, title=title, initialdir=start, mustexist=False)
    finally:
        root.destroy()
    if not p:
        raise RuntimeError(f"選ばれなかったので止めました（{title}）。もう一度、このセルから実行してください")
    return os.path.normpath(p)


def choose_inputs(mats, files=None, need_data=True):
    """材料ごとに、学習データ（5data）・検証データ（3data）の CSV と、学習結果フォルダを決めて、SOURCES に記録する（実行の始めに、まとめて聞く）。
    files（ノートの設定 FILES）：{材料: {"学習": CSV, "検証": CSV, "結果": フォルダ}}。書いてあるものはそれを使い、ないものはダイアログで選ぶ（相対パスは、リポジトリ直下から）。
    need_data = False なら、学習結果フォルダだけを決める（データの場所は、学習済みモデルの記録から取る。data_from_model）。
    同じ学習結果フォルダを 2 つの材料で選ぶと、結果が上書きされるので止める。決めたものの表を返す"""
    files = files or {}
    rows = []
    for mat in mats:
        f, src = files.get(mat, {}), SOURCES.setdefault(mat, {})
        start = os.path.join(DATA_ROOT, MAT_FOLDERS.get(mat, ""))   # ダイアログの最初のフォルダ（05 フォルダの材料フォルダ）
        for grp, (name, what) in DATA_KINDS.items():
            if not (f.get(name) or need_data):
                continue
            p = full_path(f[name]) if f.get(name) else ask_path(f"【{MAT_NAMES[mat]}】{what} を選んでください", "file", start)
            if not os.path.isfile(p):
                raise FileNotFoundError(f"{MAT_NAMES[mat]}：{what} が見つかりません（{p}）")
            src[grp] = p
        d = full_path(f["結果"]) if f.get("結果") else ask_path(
            f"【{MAT_NAMES[mat]}】学習結果フォルダを選んでください（この下に「{VERSION_DIRS['shot']}」「{VERSION_DIRS['cond']}」などを作ります）", "dir", start)
        os.makedirs(d, exist_ok=True)
        src["結果"] = d
        if len(os.path.abspath(d)) + DEEPEST > PATH_MAX:
            print(f"★ 注意：{MAT_NAMES[mat]} の学習結果フォルダの場所が長い（{len(os.path.abspath(d))} 文字）ので、中に作るファイルの場所が、"
                  f"Windows の上限 {PATH_MAX} 文字を超えるおそれがあります。もっと浅いフォルダを選ぶと安全です")
        rows.append({"材料": MAT_NAMES[mat], **{f"{DATA_KINDS[g][0]}データ": show_path(src[g]) for g in DATA_KINDS if src.get(g)}, "学習結果フォルダ": show_path(d)})
    roots = [os.path.normcase(os.path.abspath(SOURCES[m]["結果"])) for m in mats]
    dup = sorted({r for r in roots if roots.count(r) > 1})
    if dup:
        raise ValueError("2 つ以上の材料で、同じ学習結果フォルダが選ばれました（結果が上書きされます）。材料ごとに別のフォルダを選んでください：" + "、".join(dup))
    return pd.DataFrame(rows)


def data_from_model(mat, obj):
    """学習済みモデル（joblib の中身 obj）に記録した、学習データ・検証データの場所を SOURCES に入れる（設定 FILES で決めたものは、そのまま使う）。
    記録の場所にファイルがなければ、ダイアログで選ぶ"""
    src = SOURCES.setdefault(mat, {})
    for grp, (name, what) in DATA_KINDS.items():
        if src.get(grp):
            continue
        rec = obj.get(f"{name}データのファイル")
        p = full_path(rec) if rec else None
        if not (p and os.path.isfile(p)):
            print(f"【{MAT_NAMES[mat]}】学習済みモデルに記録された{what} が見つかりません（{rec}）")
            p = ask_path(f"【{MAT_NAMES[mat]}】{what} を選んでください", "file", os.path.join(DATA_ROOT, MAT_FOLDERS.get(mat, "")))
        src[grp] = p


def result_root(mat):
    """学習結果フォルダ（choose_inputs で決めたもの）"""
    d = SOURCES.get(mat, {}).get("結果")
    if not d:
        raise RuntimeError(f"{MAT_NAMES[mat]}：学習結果フォルダが決まっていません（先に choose_inputs で決める）")
    return d


def result_dir(mat, *parts, make=True):
    """学習結果フォルダの下の場所。parts の中のモデルの記号（B_Tset など）は、フォルダの名前（MODEL_DIRS）に直す。
    make が True なら、フォルダがなければ作る（読むだけのときは False）。
    例：result_dir(mat, "データ確認")、result_dir(mat, VERSION_DIRS[INPUT_MODE], THICK_TOTAL, "B_Tset")"""
    d = os.path.join(result_root(mat), *[MODEL_DIRS.get(p, p) for p in parts])
    if make:
        os.makedirs(d, exist_ok=True)
    return d


def path_of(mat, grp):
    """読む CSV：choose_inputs で決めたもの。決めていなければ（ノートの外のスクリプト）、05 フォルダの材料フォルダの DATA_SUB の中から探す（2026-11-03 から。
    それまでは材料フォルダの直下）。そのときは、名前に「温度適切」を含むフォルダ（2026-11-02 に増えた温度適切版）を除き、通常版（10-26 までの結果に使ったデータ）を使う"""
    if SOURCES.get(mat, {}).get(grp):
        return SOURCES[mat][grp]
    fs = [f for f in sorted(glob.glob(os.path.join(DATA_ROOT, MAT_FOLDERS[mat], DATA_SUB, GROUP_DIRS[grp], "*.csv"))) if "温度適切" not in os.path.basename(os.path.dirname(f))]
    assert len(fs) == 1, f"{MAT_FOLDERS[mat]}/{DATA_SUB}/{GROUP_DIRS[grp]} に CSV が 1 つだけあるはず（見つかったもの: {fs}）"
    return fs[0]


# ---------------------------------------------------------------- 問題データ一覧
def read_problem_list(path=None):
    """問題データ一覧.csv（05 フォルダ）を読む（空欄は空文字）"""
    return pd.read_csv(path or PROBLEM_CSV, encoding="utf-8-sig", dtype=str).fillna("")


def problem_mask(df, mat, grp, plist, kinds):
    """区分が kinds のどれかで、再測定が「済み」でない一覧の行のうち、この材料・組・条件に当てはまる行の真偽値と、その ID を返す。
    「ショット」列は、空欄なら条件全体、数字ならそのショット（元ファイル名の先頭 3 桁）。"2;3" のように複数書ける"""
    mask = np.zeros(len(df), bool)
    ids = [[] for _ in range(len(df))]
    for _, r in plist.iterrows():
        if r["区分"] not in kinds or r["再測定"] == "済み" or r["データ"] not in ("新", ""):
            continue
        if r["材料"] not in ("すべて", "", MAT_NAMES[mat]) or r["組"] not in ("", grp):
            continue
        m = np.ones(len(df), bool)
        if r["設定温度"] != "":
            m &= df["Tset"].to_numpy() == float(r["設定温度"])
        if r["厚み"] != "":
            m &= np.isclose(df["H"].to_numpy(), float(r["厚み"]))
        if r["射出速度"] != "":
            m &= df["v"].to_numpy() == float(r["射出速度"])
        if r.get("ショット", "") != "":
            shots = [int(s) for s in re.split(r"[;；,、]", r["ショット"]) if s.strip()]
            m &= np.isin(df["shot"].to_numpy(), shots) if "shot" in df.columns else np.zeros(len(df), bool)
        mask |= m
        for i in np.flatnonzero(m):
            ids[i].append(r["ID"])
    return mask, [";".join(x) for x in ids]


# ---------------------------------------------------------------- 読み込み
def load(mat, grp, plist=None, exclude=None):
    """結合ファイル（path_of：choose_inputs で選んだ CSV）を読み、形式を確かめ、問題データ一覧の「除外」を除く。
    加熱シリンダ温度の列がないファイル（PP の 3data）は、元ファイル名から設定温度を取る。列があれば、ファイル名と一致するかを確かめる。
    η・γ̇・P3_3 が 0 以下の行は対数がとれないので、一覧に登録がなくても除き、INVALID に記録する（判定で ★）。
    列 sens には「感度確認」の ID が入る（なければ空文字）。圧力は Pa に直してから ln をとる。Tff の ln は K で"""
    exclude = USE_EXCLUSIONS if exclude is None else exclude
    path = path_of(mat, grp)
    raw = pd.read_csv(path, encoding="utf-8-sig")
    unknown = [c for c in raw.columns if c not in COLS]
    assert not unknown, f"想定にない列がある: {unknown}（mat_common.py の COLS に足す）"
    df = raw.rename(columns=COLS)
    missing = [c for c in REQUIRED if c not in df.columns]
    assert not missing, f"必要な列がない: {missing}（{path}）"
    assert df[REQUIRED].isna().sum().sum() == 0, f"欠損がある（{path}）"
    p = df["file"].str.extract(RE_SRC)
    assert p.notna().all().all(), f"元ファイル名の形式に合わない行がある（{path}）"
    assert np.allclose(p[2].astype(float), df["v"]) and np.allclose(p[3].astype(float), df["H"]), "元ファイル名と、厚み・射出速度の列が一致しない"
    has_tset = "Tset" in df.columns
    if has_tset:
        assert np.allclose(p[1].astype(float), df["Tset"].astype(float)), "元ファイル名と、加熱シリンダ温度の列が一致しない"
    else:
        df["Tset"] = p[1].astype(float)
    df["Tset"] = df["Tset"].astype(float)
    df["shot"] = p[0].astype(int)
    plist = read_problem_list() if plist is None else plist
    n_raw = len(df)
    if exclude:
        drop, ids = problem_mask(df, mat, grp, plist, ("除外",))
        REMOVED[(mat, grp)] = pd.DataFrame({"元ファイル": df.loc[drop, "file"].to_numpy(), "ID": np.array(ids, dtype=object)[drop]})
        df = df[~drop].reset_index(drop=True)
    else:
        REMOVED[(mat, grp)] = pd.DataFrame(columns=["元ファイル", "ID"])
    bad = (df[["eta", "gd", "P33"]] <= 0).any(axis=1).to_numpy()
    INVALID[(mat, grp)] = df.loc[bad, ["file", "Tset", "H", "v", "shot", "eta", "gd", "P33"]].reset_index(drop=True)
    df = df[~bad].reset_index(drop=True)
    _, df["sens"] = problem_mask(df, mat, grp, plist, ("感度確認",))
    df["is_sens"] = df["sens"] != ""
    df["cond"] = df["Tset"].astype(int).astype(str) + "_" + df["H"].astype(str) + "_" + df["v"].astype(int).astype(str)
    df["ln_eta"], df["ln_gd"], df["ln_H"], df["ln_v"] = np.log(df["eta"]), np.log(df["gd"]), np.log(df["H"]), np.log(df["v"])
    df["ln_P33"] = np.log(df["P33"] * 1e6)                 # CSV の圧力は MPa。Pa に直してから ln をとる
    df["ln_Tff"] = np.log(df["Tff"] + 273.15)               # 流動中樹脂温度 [K] の ln（6月のノートと同じ）
    for c in ["gd", "P33", "Tff"]:                          # 条件ごとの平均（INPUT_MODE = "cond" の入力、図の予測線、外れ値の検知に使う）
        df[f"ln_{c}_cm"] = df.groupby("cond")[f"ln_{c}"].transform("mean")
    df["Tff_cm"] = np.exp(df["ln_Tff_cm"]) - 273.15
    df["grp"] = grp
    FILE_INFO[(mat, grp)] = {"材料": MAT_NAMES[mat], "組": grp, "ファイル": show_path(path), "読んだ行数": n_raw,
                             "一覧で除外": n_raw - len(df) - int(bad.sum()), "0以下で除外（未登録）": int(bad.sum()), "使う行数": len(df),
                             "条件数": df["cond"].nunique(), "ショット/条件": f"{df.groupby('cond').size().min()}〜{df.groupby('cond').size().max()}",
                             "設定温度": "・".join(str(int(t)) for t in sorted(df["Tset"].unique())), "設定温度の取り方": "列" if has_tset else "元ファイル名",
                             "厚み": "・".join(f"{h:g}" for h in sorted(df["H"].unique())), "射出速度": "・".join(str(int(v)) for v in sorted(df["v"].unique())),
                             "感度確認の行": int(df["is_sens"].sum())}
    return df


def load_all(mats, exclude=None):
    """材料ごとに 5data（学習）と 3data（検証）を読む。学習と検証で条件が重ならないことも確かめる"""
    plist = read_problem_list()
    out = {(mat, grp): load(mat, grp, plist, exclude) for mat in mats for grp in ["5data", "3data"]}
    for mat in mats:
        both = set(out[(mat, "5data")]["cond"]) & set(out[(mat, "3data")]["cond"])
        assert not both, f"{MAT_NAMES[mat]}：学習と検証で条件が重なっている: {sorted(both)}"
    return out


def add_groups(tr, te):
    """検証の行を、学習データの射出速度の範囲より遅い側（低速側）・速い側（高速側）・範囲内に分ける（列 group）"""
    te = te.copy()
    vmin, vmax = tr["v"].min(), tr["v"].max()
    te["group"] = np.where(te["v"] < vmin, "低速側", np.where(te["v"] > vmax, "高速側", "範囲内"))
    return te


# ---------------------------------------------------------------- 温度のシフトファクター
# 2026-11-02（ユーザー決定）：型を材料ごとに分けず、どの材料にも両方の型を当てはめられるようにした。材料ごとの設定 SHIFT_CFG は基準温度と WLF 型の Tg、
# 型ごとの設定 FORM_CFG は係数を調べる格子。モデルに使う設定（cfg）は、2 つを合わせたもの（shift_cfg）
FORMS = {"arrhenius": "Arr", "wlf": "WLF"}          # シフトファクターの型 → モデルの記号の末尾（例：B_Tset_Arr）
FORM_JA = {"arrhenius": "アレニウス型", "wlf": "WLF型"}
DEFAULT_SHIFT_CFG = {     # 材料ごとの基準温度 Tref [℃]（None なら中央の設定温度）と、WLF 型の D2 = Tg [℃]（PP・粉砕材混合 PP の −10 ℃ は、Moldflow の PP でよく使われる D2 = 263.15 K。GPPS の 100 ℃ とも仮置き）
    "PP": {"Tref": 210.0, "Tg": -10.0},
    "MIX": {"Tref": 210.0, "Tg": -10.0},
    "GPPS": {"Tref": 220.0, "Tg": 100.0},
}
DEFAULT_FORM_CFG = {      # 型ごとの、尤度を調べる粗い格子（下限, 上限, 刻み。h が横、v が縦のシフトの係数）と、細かい格子 fine（±幅, 刻み。書いた型だけ、FINE_A・FINE_B の代わりに使う）
    "arrhenius": {"h_grid": (-20.0, 40.0, 5.0), "v_grid": (-20.0, 60.0, 5.0)},                            # θ = E [kJ/mol]。細かい格子は FINE_B・FINE_A
    "wlf": {"A2": 51.6, "h_grid": (-20.0, 40.0, 5.0), "v_grid": (-20.0, 40.0, 5.0), "fine": (2.0, 0.25)},   # θ = A1 [−]、A2 [K] は固定。A1 の 1 は、粘度の比にして E の 1 kJ/mol より大きい（GPPS で約 3.5 倍）ので、0.25 刻み
}
SHIFT_CFG = globals().get("SHIFT_CFG", DEFAULT_SHIFT_CFG)
FORM_CFG = globals().get("FORM_CFG", DEFAULT_FORM_CFG)


def shift_cfg(mat, form, tr=None):
    """材料 mat に型 form（"arrhenius"・"wlf"）を当てはめるときの設定（shift_ln・run_profile などに渡す cfg）。Tref が None なら、学習データ tr の中央の設定温度"""
    if form not in FORMS:
        raise ValueError(f"シフトファクターの型は {list(FORMS)} のどれかです（指定：{form}）")
    cfg = {**FORM_CFG[form], **SHIFT_CFG[mat], "type": form}
    if cfg.get("Tref") is None:
        lv = sorted(tr["Tset"].unique())
        cfg["Tref"] = float(lv[len(lv) // 2])
    return cfg


def key_form(key):
    """モデルの記号 → シフトファクターの型（末尾が Arr・WLF の記号だけ。C と、型の付かない 10-26 までの記号〔B_Tset など〕は None）"""
    p = str(key).split("_")
    return next((f for f, s in FORMS.items() if len(p) == 3 and p[2] == s), None)


def shift_ln(T_c, theta, cfg):
    """ln a(T)（T は ℃。Tref で 0）。
    アレニウス型：ln a = (E/R)(1/T − 1/Tref)、theta = E [kJ/mol]。
    WLF 型：ln a = −A1·[(T − D2)/(A2 + T − D2) − (Tref − D2)/(A2 + Tref − D2)]、theta = A1 [−]、D2 = Tg、A2 は固定"""
    T = np.asarray(T_c, float) + 273.15
    Tr = float(cfg["Tref"]) + 273.15
    if cfg["type"] == "arrhenius":
        return float(theta) * 1000.0 / R_GAS * (1.0 / T - 1.0 / Tr)
    D2, A2 = float(cfg["Tg"]) + 273.15, float(cfg["A2"])
    return -float(theta) * ((T - D2) / (A2 + T - D2) - (Tr - D2) / (A2 + Tr - D2))


def theta_names(cfg):
    """(横の名前, 縦の名前, 単位)"""
    return ("E_h", "E_v", "kJ/mol") if cfg["type"] == "arrhenius" else ("A1_h", "A1_v", "−")


# ---------------------------------------------------------------- モデル
MODEL_JA = {"B_Tset": "B_Tset（設定温度 Tset で横・縦にシフト）", "B_Tff": "B_Tff（流動中樹脂温度 Tff で横・縦にシフト）",
            "A_Tset": "A_Tset（Tset で縦だけシフト）", "A_Tff": "A_Tff（Tff で縦だけシフト）",
            "C": "C（シフト構造なし。4 変数を並べた通常の GPR）"}
MODEL_DIRS = {"B_Tset": "B_Tset_温度シフトに加熱シリンダ温度採用", "B_Tff": "B_Tff_温度シフトに型内樹脂温度採用",
              "A_Tset": "A_Tset_縦だけの温度シフトに加熱シリンダ温度採用", "A_Tff": "A_Tff_縦だけの温度シフトに型内樹脂温度採用",
              "C": "C_温度シフトなし"}     # モデルの結果のフォルダの名前（記号_学習方法の短い説明。型内樹脂温度＝流動中樹脂温度 Tff。2026-10-27 のユーザー依頼）
for _k in ["B_Tset", "B_Tff", "A_Tset", "A_Tff"]:      # 型の付いた記号（2026-11-02。例：B_Tset_Arr）。型の付かない記号は、10-26 までの結果を読むスクリプトのために残す
    for _f, _s in FORMS.items():
        MODEL_JA[f"{_k}_{_s}"] = f"{_k}_{_s}" + MODEL_JA[_k][len(_k):-1] + f"。{FORM_JA[_f]}）"
        MODEL_DIRS[f"{_k}_{_s}"] = f"{_k}_{_s}_{FORM_JA[_f]}の" + MODEL_DIRS[_k].split("_", 2)[2]
COL_JA = {"ln_gd": "ln γ̇", "ln_P33": "ln P3_3", "ln_Tff": "ln Tff", "Tset": "Tset"}


def shift_key(col, struct="B", form=None):
    """シフトファクターに使うデータ列 → モデルの記号。col：学習ファイルの列名（"加熱シリンダ温度[℃]"・"加熱シリンダ温度(℃)"・"流動中樹脂温度(℃)"）か、
    短い名前（"Tset"・"Tff"）。None（または空の文字）なら、シフトなしの "C"。struct："B"（横・縦を別々にずらす）か "A"（縦だけ）。温度でない列はエラー。
    form：シフトファクターの型（"arrhenius"・"wlf"）。書くと、記号の末尾に型が付く（B_Tset_Arr など。2026-11-02）"""
    if col is None or str(col).strip() == "":
        return "C"
    t = COLS.get(str(col).strip(), str(col).strip())
    if t not in ("Tset", "Tff"):
        raise ValueError(f"シフトファクターに使える列は、温度の列（加熱シリンダ温度・流動中樹脂温度）だけです（指定された列：{col}）")
    if struct not in ("A", "B"):
        raise ValueError(f"シフトの形は \"B\"（横・縦を別々）か \"A\"（縦だけ）です（指定：{struct}）")
    if form is not None and form not in FORMS:
        raise ValueError(f"シフトファクターの型は {list(FORMS)} のどれかです（指定：{form}）")
    return f"{struct}_{t}" + (f"_{FORMS[form]}" if form else "")


def model_keys(cols, structs=("B",), forms=(None,)):
    """比べるモデルの記号の一覧（シフトの形 structs、列 cols、型 forms の組み合わせ。同じものは 1 つにする）"""
    out = []
    for s in structs:
        for c in cols:
            for f in forms:
                k = shift_key(c, s, f)
                if k not in out:
                    out.append(k)
    return out


def layout(key):
    """GP の入力の列（シフト前の名前）と、シフトに使う温度の列（C は None）。
    B_Tset・A_Tset：(ln γ̇ + ln a_h(Tset), ln P3_3, ln Tff)、B_Tff・A_Tff：(ln γ̇ + ln a_h(Tff), ln P3_3, Tset)、C：(ln γ̇, ln P3_3, ln Tff, Tset)"""
    if key == "C":
        return ["ln_gd", "ln_P33", "ln_Tff", "Tset"], None
    temp = key.split("_")[1]
    return (["ln_gd", "ln_P33", "ln_Tff"], "Tset") if temp == "Tset" else (["ln_gd", "ln_P33", "Tset"], "Tff")


def model_title(key, mode=None):
    """図のタイトルに使うモデルの名前（版〔入力の取り方〕つき）"""
    return f"{MODEL_JA[key]}・{VERSION_DIRS[INPUT_MODE if mode is None else mode]}"


def input_labels(key):
    cols, tcol = layout(key)
    lab = [COL_JA[c] for c in cols]
    if tcol is not None and key.startswith("B"):
        lab[0] = f"ln γ̇ + ln a_h({tcol})"
    return lab


def kernel_for(d, linear=None):
    """6月のノートのカーネル（ARD Matern 5/2 ＋ ホワイトノイズ）。linear=True なら線形項（DotProduct）を足す（射出速度の両端の外挿のため）"""
    linear = USE_LINEAR if linear is None else linear
    k = C(1.0, (1e-3, 1e3)) * Matern(length_scale=[1.0] * d, length_scale_bounds=(1e-2, 1e2), nu=2.5)
    if linear:
        k = k + C(1.0, (1e-3, 1e3)) * DotProduct(sigma_0=1.0, sigma_0_bounds=(1e-5, 1e3))
    return k + WhiteKernel(noise_level=0.1, noise_level_bounds=(NOISE_LB, 1e1))


def mode_col(df, c, mode):
    """入力の列名。mode = "cond" で、条件平均の列（<名前>_cm）があればそれを使う（予測用に組み立てた表には _cm がないので、そのまま）"""
    return f"{c}_cm" if mode == "cond" and f"{c}_cm" in df.columns else c


def design(df, key, cfg, th=0.0, tv=0.0, mode=None):
    """データ → (標準化の定数を決めるための入力 X0〔シフト前〕、実際の入力 Xs〔シフト後〕、出力のシフト量 ysh = ln a_v(T))。
    mode（既定 INPUT_MODE）が "cond" なら、γ̇・P3_3・Tff は条件ごとの平均を使う"""
    mode = INPUT_MODE if mode is None else mode
    cols, tcol = layout(key)
    X0 = np.column_stack([df[mode_col(df, c, mode)].to_numpy(float) for c in cols])
    Xs, ysh = X0.copy(), np.zeros(len(df))
    if tcol is not None:
        T = df[mode_col(df, tcol, mode)].to_numpy(float)
        Xs[:, 0] = X0[:, 0] + shift_ln(T, th, cfg)
        ysh = shift_ln(T, tv, cfg)
    return X0, Xs, ysh


class LossRecorder:
    """6月のノートのカスタムオプティマイザと同じ（L-BFGS-B）。各ステップの損失（負の対数周辺尤度）を、最適化 1 回ごとに runs に記録する"""

    def __init__(self):
        self.runs = []

    def __call__(self, obj_func, initial_theta, bounds):
        from scipy.optimize import minimize
        hist = []
        res = minimize(obj_func, initial_theta, bounds=bounds, method="L-BFGS-B", jac=True,
                       callback=lambda xk: hist.append(float(obj_func(xk, eval_gradient=False))))
        self.runs.append(hist)
        return res.x, res.fun


def fit_gp(key, tr, cfg, th=0.0, tv=0.0, restarts=None, theta0=None, record=False, mode=None):
    """学習。標準化・中心化は、シフトの量によらない定数（シフト前の入力の平均・標準偏差、ln η の平均。学習データだけで計算）。
    出力の自動標準化（normalize_y）は使わない（シフトの量ごとに尤度が比べられなくなるため）。theta0：カーネルの初期値（最初の最適化はここから、
    残りの restarts 回は、探索範囲の中の乱数の初期値から。対数周辺尤度が最大の解を採る）。record=True なら、損失の推移を戻り値の loss_runs に入れる。
    mode：入力の取り方（既定 INPUT_MODE。"shot" か "cond"）。予測にも同じ取り方を使う"""
    mode = INPUT_MODE if mode is None else mode
    X0, Xs, ysh = design(tr, key, cfg, th, tv, mode)
    mu_x, sd_x = X0.mean(axis=0), X0.std(axis=0)
    y = tr["ln_eta"].to_numpy()
    y0 = float(y.mean())
    k = kernel_for(X0.shape[1])
    if theta0 is not None:
        k = k.clone_with_theta(theta0)
    rec = LossRecorder() if record else None
    gp = GaussianProcessRegressor(kernel=k, n_restarts_optimizer=N_RESTARTS if restarts is None else restarts, random_state=SEED,
                                  optimizer=rec if record else "fmin_l_bfgs_b")
    gp.fit((Xs - mu_x) / sd_x, y - ysh - y0)
    gp.optimizer = "fmin_l_bfgs_b"                          # 保存（joblib）できるように戻す
    out = {"gp": gp, "mu_x": mu_x, "sd_x": sd_x, "y0": y0, "key": key, "cfg": dict(cfg), "th": float(th), "tv": float(tv), "cols": layout(key)[0], "mode": mode}
    if record:
        out["loss_runs"] = [list(h) for h in rec.runs]
    return out


def fit_job(key, tr, cfg, th, tv, restarts, theta0, mode, record=False):
    """fit_gp を並列に動かすための仕事（joblib から呼ぶ。設定は引数で渡す）"""
    warnings.simplefilter("ignore")
    return fit_gp(key, tr, cfg, th, tv, restarts, theta0, record, mode)


def predict(fit, df):
    """予測平均（ln η）、予測標準偏差（ノイズ込み）、潜在関数の標準偏差、ノイズの標準偏差"""
    _, Xs, ysh = design(df, fit["key"], fit["cfg"], fit["th"], fit["tv"], fit.get("mode", "shot"))
    mu, sd = fit["gp"].predict((Xs - fit["mu_x"]) / fit["sd_x"], return_std=True)
    noise = fit["gp"].kernel_.k2.noise_level
    return mu + fit["y0"] + ysh, sd, np.sqrt(np.maximum(sd ** 2 - noise, 0.0)), float(np.sqrt(noise))


def kernel_parts(gp):
    """学習したカーネルを、(Matern の部分〔振幅² × Matern〕, 線形の部分〔なければ None〕, ノイズ) に分ける"""
    k = gp.kernel_
    if isinstance(k.k1, Sum):
        return k.k1.k1, k.k1.k2, k.k2
    return k.k1, None, k.k2


def kernel_row(fit):
    """ハイパーパラメータ（振幅、長さスケール、線形項、ノイズ、対数周辺尤度、下限・上限への張り付き）"""
    gp = fit["gp"]
    prod, lin, white = kernel_parts(gp)
    ls = np.atleast_1d(prod.k2.length_scale)
    th_n, tv_n, _ = theta_names(fit["cfg"])
    row = {"model": fit["key"], th_n: fit["th"] if fit["key"].startswith("B") else np.nan, tv_n: fit["tv"] if fit["key"] != "C" else np.nan,
           "LML": float(gp.log_marginal_likelihood_value_), "amplitude": float(np.sqrt(prod.k1.constant_value)),
           "noise_var": float(white.noise_level), "noise_sd": float(np.sqrt(white.noise_level)),
           "noise_at_lower_bound": bool(white.noise_level < NOISE_LB * 1.05), "ls_at_bound": bool(np.any(ls > 99) or np.any(ls < 0.0105))}
    if lin is not None:
        row.update({"lin_amplitude": float(np.sqrt(lin.k1.constant_value)), "lin_sigma0": float(lin.k2.sigma_0)})
    row.update({f"ls_{c}": float(l) for c, l in zip(input_labels(fit["key"]), ls)})
    return row


# ---------------------------------------------------------------- プロファイル尤度（本体の手順5と同じ考え方）
def grid_of(lo, hi, step):
    return np.round(np.arange(lo, hi + step / 2.0, step), 6)


def fine_of(key, cfg):
    """細かい格子 (±幅, 刻み)：型の設定に "fine" があればそれ、なければ構造 A は FINE_A、B は FINE_B"""
    return cfg.get("fine") or (FINE_A if key.split("_")[0] == "A" else FINE_B)


def prof_row(f, th, tv):
    """格子の 1 点の結果（表の 1 行）。theta はその点で学習したカーネルの値（次の点や、最終モデルの学習の初期値に使う）"""
    return {"th": float(th), "tv": float(tv), "LML": float(f["gp"].log_marginal_likelihood_value_),
            "noise_sd": float(np.sqrt(f["gp"].kernel_.k2.noise_level)), "theta": f["gp"].kernel_.theta.tolist()}


def prof_chain(key, tr, cfg, points, restarts, mode, theta0=None):
    """格子の点 points = [(θ_h, θ_v), …] を順に学習して LML を返す。前の点の解を初期値にする（局所解でがたつくのを減らす）。
    最初の点は theta0 から（None なら、カーネルの既定の初期値から）"""
    warnings.simplefilter("ignore")
    out, theta = [], theta0
    for th, tv in points:
        f = fit_gp(key, tr, cfg, th, tv, restarts, theta, mode=mode)
        theta = f["gp"].kernel_.theta
        out.append(prof_row(f, th, tv))
    return out


def prof_points(key, tr, cfg, items, mode):
    """格子の点を 1 つずつ、決めた初期値から学習して LML を返す（見直しと、区間の延長に使う）。items = [(θ_h, θ_v, やり直しの回数, 初期値), …]"""
    warnings.simplefilter("ignore")
    return [prof_row(fit_gp(key, tr, cfg, th, tv, r, t0, mode=mode), th, tv) for th, tv, r, t0 in items]


def interval_gaps(pts, key, cfg):
    """LML が最大から 1.92 以内の点（おおよその 95% 区間）の隣（細かい格子の刻みだけ離れた点。粗い格子の範囲の中）のうち、まだ計算していない点。
    返り値：{(θ_h, θ_v): 隣の計算済みの点の theta}。空なら、区間の端が、計算した点の中で決まっている（区間の外側の隣の点まで計算済み）"""
    step = fine_of(key, cfg)[1]
    hg, vg = grid_of(*cfg["h_grid"]), grid_of(*cfg["v_grid"])
    is_b = key.split("_")[0] == "B"
    have = set(zip(np.round(pts["th"], 6), np.round(pts["tv"], 6)))
    dirs = [(0.0, step), (0.0, -step)] + ([(step, 0.0), (-step, 0.0)] if is_b else [])
    need = {}
    for r in pts[pts["LML"] >= pts["LML"].max() - 1.92].itertuples():
        for dh, dv in dirs:
            k = (round(float(r.th + dh), 6), round(float(r.tv + dv), 6))
            inside_range = (hg.min() - 1e-9 <= k[0] <= hg.max() + 1e-9 if is_b else k[0] == 0.0) and vg.min() - 1e-9 <= k[1] <= vg.max() + 1e-9
            if inside_range and k not in have and k not in need:
                need[k] = getattr(r, "theta", None)
    return need


def run_profile(key, tr, cfg, n_jobs=None, restarts=None, mode=None, extend=True):
    """θ の格子の各点で GPR を学習し、対数周辺尤度（LML）を求める（プロファイル尤度）。構造 A は θ_h = 0 の 1 次元、B は (θ_h, θ_v) の 2 次元。
    1. 粗い格子で全体を見る（θ_h ごとの列を、θ_v の小さい順にたどり、前の点の解を初期値にする。列を並列に計算する）。
    2. 最良の点を中心に、細かい格子を取る。新しい点は、θ_h ごとに、最良の点の θ_v から上と下へ（外へ向かって）たどり、最良の点の解から始める
       （2026-11-03。それまでは、列の端から既定の初期値で始めていたので、最初の点がノイズの大きい悪い解に入り、それが列の中で引き継がれることがあった）。
