Repository: tomolist/gaussian-process3

File: 01_機械学習コードフォルダ/材料別_温度シフトGPR_ARD対応Matern52＋線形＋ホワイトノイズ.ipynb (part 1 of 3)
# 材料別の温度シフト GPR（ARD Matern 5/2 ＋ 線形 ＋ ホワイトノイズ）

`05_材料ごとの機械学習データと予測検証データ` の材料ごとのデータ（**5data で学習し、3data で予測検証**）だけを使って、**温度のシフトファクターを表せる**ガウス過程回帰（GPR）の樹脂粘度モデルを作る。6月のノート（`GPR6月_ARD対応Matern52カーネル ＋ ホワイトノイズ.ipynb`）を基準にした。

- **目的変数**：樹脂粘度 η34 [Pa·s]（ln をとる）
- **説明変数**：せん断速度 γ34 [1/s]（ln）、流動中樹脂圧力 P3_3 [MPa]（Pa に直して ln）、流動中樹脂温度 Tff [℃]（K に直して ln。6月と同じ）、加熱シリンダ温度 Tset [℃]。**キャビティ厚み H は入れない**（ユーザー指定、2026-10-14）。γ̇・P3_3・Tff は、設定 `INPUT_MODE` で、条件ごとの平均（`"cond"`。**既定**）か、ショットごとの値（`"shot"`。6月のノートと同じ入れ方）かを選ぶ。試運転と本番で比べた結果、ショットごとの入力は、GP の ln γ̇ の長さスケールが短くなり（同じ条件の中のゆれに合わせるため）、曲線が波打って、3data の低速側の予測が大きく外れた（本体の手順3b で γ̇ を条件平均で入れると決めたのと同じ理由）。そこで既定を `"cond"` にした。`"shot"` の結果も、参考として `ショットごとの入力/` に残してある
- **材料**：PP（01_バージンPP再々実験）、粉砕材混合 PP（02_粉砕材混合PP実験）、GPPS（03_GPPS実験）

**モデル**（記号はノートと結果のファイル名で使う。本体の検討の B_1 などとは別物）

| モデル | 式 | 温度の扱い |
|---|---|---|
| **B_Tset** | ln η = ln a_v(Tset) ＋ f( ln γ̇ ＋ ln a_h(Tset), ln P3_3, ln Tff ) | 設定温度でずらす（横 a_h と縦 a_v を別々） |
| **B_Tff** | ln η = ln a_v(Tff) ＋ f( ln γ̇ ＋ ln a_h(Tff), ln P3_3, Tset ) | 流動中樹脂温度でずらす（Cross-WLF と同じく、実際に流れている樹脂の温度） |
| **C**（基準） | ln η = f( ln γ̇, ln P3_3, ln Tff, Tset ) | シフトの構造なし（4 つを並べただけの、6月型の通常の GPR） |

f は GP（ARD Matern 5/2 ＋ 線形項 ＋ ホワイトノイズ）。**横のシフト** a_h は「温度が変わると、同じ粘度になるせん断速度が a_h 倍ずれる」、**縦のシフト** a_v は「同じせん断速度で、粘度が a_v 倍になる」を表す（Tref で 1）。
- PP・粉砕材混合 PP：**アレニウス型** ln a = (E/R)(1/T − 1/Tref)。θ = E_h・E_v [kJ/mol]（「見かけのシフトエネルギー」。文献の活性化エネルギーとは別物）。
- GPPS：**WLF 型** ln a = −A1·[(T − D2)/(A2 + T − D2) − (Tref − D2)/(A2 + Tref − D2)]、A2 = 51.6 K、D2 = Tg（仮置き 100 ℃）を固定し、θ = A1_h・A1_v を推定。

**推定**：θ はプロファイル尤度で決める（θ の格子の各点で GPR を学習し、対数周辺尤度 LML が最大の θ を採る。最大から 1.92 以内をおおよその 95% 区間とする）。粗い格子で全体を見て、最良の点を中心に細かい格子を取り、最良の点が動いたら（斜めの尾根の上で、細かい格子の端に当たったとき）、その点を中心に取り直す（最大 `MAX_REFINE` 回）。横と縦のシフトは、別々には決まりにくく、**差 θ_v − θ_h** が最もよく決まる（尤度の山が斜めの帯になる）。標準化と中心化は、学習データ（5data）だけで、θ によらない定数で行う。θ = 0（シフトなし）との LML の差が 3.0 以上なら、2 つの係数を足した効果が、尤度比検定の 5% 基準（2·ΔLML > 5.99）で認められる。

**読むときの注意**：P3_3 と Tff は、流れの結果として測られる量で、成形の前には分からない。このモデルは「成形条件 → 粘度」ではなく、「**測った流れの状態（γ̇・P3_3・Tff）と設定温度 → 粘度**」のモデル。3data の予測にも、3data で測った P3_3・Tff を使う。

## 使い方（このノートを一人で実行して、結果を判断するために）

1. メニューの「すべて実行」で、上から順に実行する（3 材料で約 60 分。大部分は「5. プロファイル尤度」）。カーネルは、このプロジェクトの `.venv` を選ぶ。
2. 設定を変えたいときは、最初の「設定エリア」のセルだけを直して、最初から実行し直す（材料を減らす：`MATERIALS`、時間を短くする：`PROFILE_RESTARTS = 0` など）。
3. 各節の最後に、**判定**が出る（`>> 判定：OK` か `>> 判定：★要確認`）。OK は「想定どおり」、★ は「想定と違う、または結果を読むときに注意が要る点」。基準は、判定の文の中に書いてある。★ が出ても、エラーではない。最後の「まとめ」に一覧が出る。
4. 図と表は、材料ごとに、学習データ・検証データのフォルダと同じ場所の **`<材料フォルダ名>_学習結果/`** に保存される（例：`05_材料ごとの機械学習データと予測検証データ/01_バージンPP再々実験/01_バージンPP再々実験_学習結果/`）。中のフォルダ：`データ確認/`（データ・外れ値・P3_3。入力の取り方によらない）と、入力の取り方（`INPUT_MODE`）ごとのフォルダ `ショットごとの入力/`・`条件平均の入力/`。その中に `B_Tset/`・`B_Tff/`・`C/`（モデルごとの図・予測値・学習済みモデル）と `比較/`（モデルの比較・シフトファクター・Cross-WLF・判定の一覧）。どの図も、600 dpi の同じ図が `highres/` にある（Git には入れない）。
5. **データを取り直したとき・入れ替えたとき**：材料フォルダの `学習データ_*/`・`検証データ_*/` に CSV を 1 つずつ置く（ファイル名は変わってよい）。問題のあるデータは `05_材料ごとの機械学習データと予測検証データ/問題データ一覧.csv` に 1 行ずつ書く（区分「除外」の行は、ノートが除く。「ショット」列にショット番号を書くと、そのショットだけ。`2;3` のように複数書ける）。その後、最初から実行し直す。
6. 外れ値：「3. 外れ値の検知」で、規則 f（条件平均が、ほかの条件からの予測と大きく違う）で拾った条件が一覧に未登録なら ★ が出る。PP・粉砕材混合 PP は、一覧に「除外」で登録して実行し直す（4 件以上なら相談）。GPPS は参考表示だけ。
7. **せん断速度 ― 粘度のグラフ**（6月のノートのセル9-2 と同じ見せ方）と **3次元グラフ**のセルは、セルの先頭に設定エリアがあり、**そこだけを直して、そのセルだけを実行し直せる**（全体を一度実行した後で。学習はやり直さない）。
8. 用語や図の見方は、説明書 `05_材料ごとの機械学習データと予測検証データ/学習結果説明_材料別温度シフトGPR.pdf` にある。

## 1. 設定

```
# セル1：設定エリア  ▼▼▼ 変えてよいのは、ここだけ ▼▼▼
SEED = 42                     # 乱数シード
NOISE_LB = 1e-6               # ノイズ分散の下限（6月のノートは 1e-3）
USE_LINEAR = True             # True：6月のカーネル（ARD Matern 5/2 ＋ ホワイトノイズ）に線形項（DotProduct）を足す（3data は射出速度の両端の外挿のため）／False：6月と同じ
INPUT_MODE = "cond"           # "cond"：γ̇・P3_3・Tff を条件（設定温度・厚み・射出速度）ごとの平均で入れる（本体の手順3b の R3 と同じ考え方）／"shot"：ショットごとの値で入れる（6月のノートと同じ入れ方。参考）
N_RESTARTS = 20               # 最終モデルの学習での、最適化のやり直し回数（6月は 5 回。ハイパーパラメータの尤度の面に局所解が多く、5 回では、尤度の高い解に着かないことがあったので 20 回にした。LML が最大の解を採る）
PROFILE_RESTARTS = 1          # プロファイル尤度の格子の各点での、やり直し回数（0 にすると約半分の時間。尤度の面ががたつきやすい）
USE_EXCLUSIONS = True         # True：問題データ一覧（05 フォルダ）の「除外」を除く／False：全部使う（0 以下の値の行だけは、対数がとれないので除く）
REPO = ".."                   # リポジトリ直下（このノートは 01_機械学習コードフォルダ にある）
MATERIALS = ["PP", "MIX", "GPPS"]    # 学習する材料（PP：01_バージンPP再々実験、MIX：02_粉砕材混合PP実験、GPPS：03_GPPS実験）
MAT_FOLDERS = {"PP": "01_バージンPP再々実験", "MIX": "02_粉砕材混合PP実験", "GPPS": "03_GPPS実験"}   # 05 フォルダの中の材料フォルダ名
SHIFT_TEMPS = ["Tset", "Tff"] # シフトファクターに使う温度（"Tset"：加熱シリンダ温度、"Tff"：流動中樹脂温度）。両方で作って比べる（ユーザー決定、10-14）
STRUCTS = ["B"]               # シフトの形："B"＝横・縦を別々に推定／"A"＝縦だけ（対案。["B", "A"] で両方。A_Tset・A_Tff ができる）
MAIN_KEY = "B_Tset"           # 図で主に見せるモデル（B_Tset・B_Tff・C など）
SHIFT_CFG = {                 # 材料ごとのシフトファクターの型、基準温度 Tref [℃]（None なら中央の設定温度）、尤度を調べる範囲（粗い格子：(下限, 上限, 刻み)。h が横、v が縦）
    "PP":   {"type": "arrhenius", "Tref": 210.0, "h_grid": (-20.0, 40.0, 5.0), "v_grid": (-20.0, 60.0, 5.0)},          # θ = E [kJ/mol]
    "MIX":  {"type": "arrhenius", "Tref": 210.0, "h_grid": (-20.0, 40.0, 5.0), "v_grid": (-20.0, 60.0, 5.0)},
    "GPPS": {"type": "wlf", "Tref": 220.0, "Tg": 100.0, "A2": 51.6, "h_grid": (-20.0, 40.0, 5.0), "v_grid": (-20.0, 40.0, 5.0)},   # θ = A1 [−]。D2 = Tg [℃]（仮置き。分かれば直す）、A2 [K] は固定
}
FINE_B = (4.0, 1.0)           # B の細かい格子：最良の点の ±4 を 1 刻み
FINE_A = (2.5, 0.5)           # A の細かい格子：最良の点の ±2.5 を 0.5 刻み
MAX_REFINE = 4                # 最良の点が細かい格子の端に当たったとき、その点を中心に細かい格子を取り直す回数の上限（取り直しても動かなければ、そこで終わり）
OUTLIER_REGISTER = ["PP", "MIX"]   # 外れ値（規則 f）を問題データ一覧に登録して除く材料（GPPS は参考表示だけ。ユーザー決定、10-14）
CWLF_T = "Tff"                # 参考の Cross-WLF に使う温度（6月と同じく流動中樹脂温度。"Tset" も可）
CWLF_STARTS = 12              # 参考の Cross-WLF の当てはめの初期値の数（6月に近い値 1 つ ＋ 乱数。残差が最小のものを採る）
CWLF_FIXED = {                # Cross-WLF の係数（D3 = 0）。数＝固定、None＝5data で探索。D2 は K
    "PP":   {"n": None, "tau_star": None, "D1": None, "D2": None, "A1": 30.9, "A2": 43.4486},     # 6月のノートと同じ固定値
    "MIX":  {"n": None, "tau_star": None, "D1": None, "D2": None, "A1": 30.9, "A2": 43.4486},
    "GPPS": {"n": None, "tau_star": None, "D1": None, "D2": 373.15, "A1": None, "A2": 51.6},      # D2 = Tg（仮置き 100 ℃）
}
N_JOBS = 8                    # プロファイル尤度を並列に計算する数（CPU の数に合わせる）
FIG_DPI = 200                 # 保存する PNG の解像度
HR_ALL = True                 # True：すべての図を、600 dpi でも highres/ に保存する（報告書・発表資料用。Git の管理外）
HR_ALL_DPI = 600
SHOW_FIGS = True              # True：図をノートにも表示する（False：保存だけ）
# ▲▲▲ 設定エリア終了 ▲▲▲
```

```
# セル2：ライブラリ、フォント
%matplotlib inline
import os
import sys
import time
import numpy as np
import pandas as pd
import matplotlib.pyplot as plt
import matplotlib.font_manager as fm
import matplotlib.tri as mtri
from IPython.display import display

plt.rcParams["figure.dpi"] = 80
pd.set_option("display.width", 220)
pd.set_option("display.max_columns", 40)
try:
    fm.findfont("IPAexGothic", fallback_to_default=False)
except ValueError:
    raise RuntimeError("日本語フォント IPAexGothic が見つかりません。インストールしてからカーネルを再起動してください。")
plt.rcParams["font.family"] = ["IPAexGothic", "DejaVu Sans"]
plt.rcParams["axes.unicode_minus"] = False
SHIFT_KEYS = [f"{s}_{t}" for s in STRUCTS for t in SHIFT_TEMPS]     # シフトのあるモデル
KEYS = SHIFT_KEYS + ["C"]                                         # 比べるモデル（C は基準）
assert MAIN_KEY in KEYS, f"MAIN_KEY（{MAIN_KEY}）は {KEYS} のどれか"
print("Python:", sys.executable, "/", sys.version.split()[0])
print("モデル:", KEYS, "／材料:", MATERIALS)
```

### 共通の部品

データの読み込み（材料フォルダの CSV を自動で探す。加熱シリンダ温度の列がないファイルは、元ファイル名から取る）、問題データ一覧の「除外」、シフトファクター（アレニウス型・WLF 型）、モデルの学習と予測、プロファイル尤度、評価、外れ値の検知、Cross-WLF、図の保存。中身は `04_補助スクリプト/mat_common.py` と同じ。

```
# セル：共通の部品（読み込み・問題データ一覧・シフトファクター・モデル・評価・図）。04_補助スクリプト/mat_common.py の中身。直すときは、そのファイルを直して、ノートを作り直す
import glob
import os
import re
import time
import warnings

import numpy as np
import pandas as pd
from sklearn.exceptions import ConvergenceWarning
from sklearn.gaussian_process import GaussianProcessRegressor
from sklearn.gaussian_process.kernels import ConstantKernel as C, DotProduct, Matern, Sum, WhiteKernel
from sklearn.metrics import mean_squared_error, r2_score
from sklearn.preprocessing import StandardScaler

# ---------------------------------------------------------------- 設定（ノートの設定エリアの値があれば、それを使う）
SEED = globals().get("SEED", 42)
NOISE_LB = globals().get("NOISE_LB", 1e-6)                  # ノイズ分散の下限（6月のノートは 1e-3）
N_RESTARTS = globals().get("N_RESTARTS", 20)                # 最終モデルの学習での、最適化のやり直し回数（ハイパーパラメータの局所解が多いので、6月の 5 回より多くする）
PROFILE_RESTARTS = globals().get("PROFILE_RESTARTS", 1)     # プロファイル尤度の格子の各点での、やり直し回数（前の点の解も初期値に使う）
USE_LINEAR = globals().get("USE_LINEAR", True)              # True：6月のカーネルに線形項（DotProduct）を足す
USE_EXCLUSIONS = globals().get("USE_EXCLUSIONS", True)      # 問題データ一覧の「除外」を使うか
REPO = globals().get("REPO", os.environ.get("NB_REPO", ".."))
N_JOBS = globals().get("N_JOBS", 8)
FIG_DPI = globals().get("FIG_DPI", 200)
HR_ALL = globals().get("HR_ALL", True)                      # すべての図を、600 dpi でも highres/ に保存するか
HR_ALL_DPI = globals().get("HR_ALL_DPI", 600)
SHOW_FIGS = globals().get("SHOW_FIGS", True)                # 図をノートに表示するか（False なら保存だけ）
INPUT_MODE = globals().get("INPUT_MODE", "cond")            # "cond"：γ̇・P3_3・Tff を条件（設定温度・厚み・射出速度）ごとの平均で入れる（本体の手順3b の R3 と同じ考え方）／"shot"：ショットごとの値で入れる（6月のノートと同じ）
MAX_REFINE = globals().get("MAX_REFINE", 4)                 # プロファイル尤度で、最良の点が細かい格子の端に当たったとき、その点を中心に細かい格子を取り直す回数の上限
FINE_B = globals().get("FINE_B", (4.0, 1.0))               # 構造 B の細かい格子：最良の点の ±4 を 1 刻み
FINE_A = globals().get("FINE_A", (2.5, 0.5))                # 構造 A の細かい格子：最良の点の ±2.5 を 0.5 刻み
OUTLIER_Z = globals().get("OUTLIER_Z", 3.5)                 # 規則 f：|z| がこれを超え、かつ |残差|（ln η）が次の値を超える条件
OUTLIER_RESID = globals().get("OUTLIER_RESID", 0.1)
P33_DEV = globals().get("P33_DEV", 0.2)                     # 規則 g：P3_3 が条件の中央値から、この割合以上離れたショットを候補にする
warnings.filterwarnings("ignore", category=ConvergenceWarning)   # 下限・上限への張り付きは、ハイパーパラメータの表に記録する

# ---------------------------------------------------------------- データの場所と列
DATA_ROOT = os.path.join(REPO, "05_材料ごとの機械学習データと予測検証データ")
PROBLEM_CSV = os.path.join(DATA_ROOT, "問題データ一覧.csv")
MAT_FOLDERS = globals().get("MAT_FOLDERS", {"PP": "01_バージンPP再々実験", "MIX": "02_粉砕材混合PP実験", "GPPS": "03_GPPS実験"})
MAT_NAMES = {"PP": "PP", "MIX": "粉砕材混合PP", "GPPS": "GPPS"}     # 問題データ一覧の「材料」列の名前
GROUP_DIRS = {"5data": "学習データ_*", "3data": "検証データ_*"}      # 材料フォルダの中の、学習データと検証データのフォルダ（CSV が 1 つずつ）
COLS = {"元ファイル": "file", "キャビ厚": "H", "射出速度[mm/s]": "v", "樹脂粘度η34(Pa・s)": "eta", "せん断速度γ34(1/s)": "gd",
        "流動中樹脂圧力P3_1(MPa)": "P31", "流動中樹脂圧力P3_2(MPa)": "P32", "流動中樹脂圧力P3_3(MPa)": "P33",
        "加熱シリンダ温度[℃]": "Tset", "加熱シリンダ温度(℃)": "Tset", "流動中樹脂温度(℃)": "Tff"}
REQUIRED = ["file", "H", "v", "eta", "gd", "P33", "Tff"]          # 加熱シリンダ温度の列がなければ、元ファイル名から取る
RE_SRC = r"^(\d{3})_(\d+)℃_(\d{3})_([\d.]+)mm[A-Za-z]*\.csv$"     # ショット_設定温度_射出速度_厚み（GPPS は末尾に NR が付く）
R_GAS = 8.314                                                      # 気体定数 [J/mol/K]
D = {}             # (材料, 組) → DataFrame。組は "5data"（学習）と "3data"（検証）
FILE_INFO = {}     # (材料, 組) → 読んだファイルの情報
REMOVED = {}       # (材料, 組) → 一覧の「除外」で除いた行（元ファイルと ID）
INVALID = {}       # (材料, 組) → 0 以下の値（η・γ̇・P3_3）で対数がとれず、一覧に登録がないまま除いた行
JUDGES = []        # 判定の記録（まとめの表に使う）


MODE_JA = {"shot": "ショットごとの入力", "cond": "条件平均の入力"}         # 入力の取り方（INPUT_MODE）の呼び名。結果のサブフォルダの名前にも使う


def result_dir(mat, sub=""):
    """結果の保存先（学習データ・検証データのフォルダと同じ場所の <材料フォルダ>_学習結果/）。
    データの確認（sub = "データ確認"）は入力の取り方によらないので直下、モデルと比較の結果は、入力の取り方ごとのサブフォルダ（MODE_JA）の下"""
    folder = MAT_FOLDERS[mat]
    base = os.path.join(DATA_ROOT, folder, f"{folder}_学習結果")
    d = os.path.join(base, sub) if sub in ("", "データ確認") else os.path.join(base, MODE_JA[INPUT_MODE], sub)
    os.makedirs(d, exist_ok=True)
    return d


def path_of(mat, grp):
    fs = sorted(glob.glob(os.path.join(DATA_ROOT, MAT_FOLDERS[mat], GROUP_DIRS[grp], "*.csv")))
    assert len(fs) == 1, f"{MAT_FOLDERS[mat]}/{GROUP_DIRS[grp]} に CSV が 1 つだけあるはず（見つかったもの: {fs}）"
    return fs[0]


# ---------------------------------------------------------------- 問題データ一覧
def read_problem_list(path=None):
    """問題データ一覧.csv（05 フォルダ）を読む（空欄は空文字）"""
    return pd.read_csv(path or PROBLEM_CSV, encoding="utf-8-sig", dtype=str).fillna("")


def problem_mask(df, mat, grp, plist, kinds):
    """区分が kinds のどれかで、再測定が「済み」でない一覧の行のうち、この材料・組・条件に当てはまる行の真偽値と、その ID を返す。
    「ショット」列は、空欄なら条件全体、数字ならそのショット（元ファイル名の先頭 3 桁）。"2;3" のように複数書ける"""
    mask = np.zeros(len(df), bool)
    ids = [[] for _ in range(len(df))]
    for _, r in plist.iterrows():
        if r["区分"] not in kinds or r["再測定"] == "済み" or r["データ"] not in ("新", ""):
            continue
        if r["材料"] not in ("すべて", "", MAT_NAMES[mat]) or r["組"] not in ("", grp):
            continue
        m = np.ones(len(df), bool)
        if r["設定温度"] != "":
            m &= df["Tset"].to_numpy() == float(r["設定温度"])
        if r["厚み"] != "":
            m &= np.isclose(df["H"].to_numpy(), float(r["厚み"]))
        if r["射出速度"] != "":
            m &= df["v"].to_numpy() == float(r["射出速度"])
        if r.get("ショット", "") != "":
            shots = [int(s) for s in re.split(r"[;；,、]", r["ショット"]) if s.strip()]
            m &= np.isin(df["shot"].to_numpy(), shots) if "shot" in df.columns else np.zeros(len(df), bool)
        mask |= m
        for i in np.flatnonzero(m):
            ids[i].append(r["ID"])
    return mask, [";".join(x) for x in ids]


# ---------------------------------------------------------------- 読み込み
def load(mat, grp, plist=None, exclude=None):
    """結合ファイルを読み、形式を確かめ、問題データ一覧の「除外」を除く。
    加熱シリンダ温度の列がないファイル（PP の 3data）は、元ファイル名から設定温度を取る。列があれば、ファイル名と一致するかを確かめる。
    η・γ̇・P3_3 が 0 以下の行は対数がとれないので、一覧に登録がなくても除き、INVALID に記録する（判定で ★）。
    列 sens には「感度確認」の ID が入る（なければ空文字）。圧力は Pa に直してから ln をとる。Tff の ln は K で"""
    exclude = USE_EXCLUSIONS if exclude is None else exclude
    path = path_of(mat, grp)
    raw = pd.read_csv(path, encoding="utf-8-sig")
    unknown = [c for c in raw.columns if c not in COLS]
    assert not unknown, f"想定にない列がある: {unknown}（mat_common.py の COLS に足す）"
    df = raw.rename(columns=COLS)
    missing = [c for c in REQUIRED if c not in df.columns]
    assert not missing, f"必要な列がない: {missing}（{path}）"
    assert df[REQUIRED].isna().sum().sum() == 0, f"欠損がある（{path}）"
    p = df["file"].str.extract(RE_SRC)
    assert p.notna().all().all(), f"元ファイル名の形式に合わない行がある（{path}）"
    assert np.allclose(p[2].astype(float), df["v"]) and np.allclose(p[3].astype(float), df["H"]), "元ファイル名と、厚み・射出速度の列が一致しない"
    has_tset = "Tset" in df.columns
    if has_tset:
        assert np.allclose(p[1].astype(float), df["Tset"].astype(float)), "元ファイル名と、加熱シリンダ温度の列が一致しない"
    else:
        df["Tset"] = p[1].astype(float)
    df["Tset"] = df["Tset"].astype(float)
    df["shot"] = p[0].astype(int)
    plist = read_problem_list() if plist is None else plist
    n_raw = len(df)
    if exclude:
        drop, ids = problem_mask(df, mat, grp, plist, ("除外",))
        REMOVED[(mat, grp)] = pd.DataFrame({"元ファイル": df.loc[drop, "file"].to_numpy(), "ID": np.array(ids, dtype=object)[drop]})
        df = df[~drop].reset_index(drop=True)
    else:
        REMOVED[(mat, grp)] = pd.DataFrame(columns=["元ファイル", "ID"])
    bad = (df[["eta", "gd", "P33"]] <= 0).any(axis=1).to_numpy()
    INVALID[(mat, grp)] = df.loc[bad, ["file", "Tset", "H", "v", "shot", "eta", "gd", "P33"]].reset_index(drop=True)
    df = df[~bad].reset_index(drop=True)
    _, df["sens"] = problem_mask(df, mat, grp, plist, ("感度確認",))
    df["is_sens"] = df["sens"] != ""
    df["cond"] = df["Tset"].astype(int).astype(str) + "_" + df["H"].astype(str) + "_" + df["v"].astype(int).astype(str)
    df["ln_eta"], df["ln_gd"], df["ln_H"], df["ln_v"] = np.log(df["eta"]), np.log(df["gd"]), np.log(df["H"]), np.log(df["v"])
    df["ln_P33"] = np.log(df["P33"] * 1e6)                 # CSV の圧力は MPa。Pa に直してから ln をとる
    df["ln_Tff"] = np.log(df["Tff"] + 273.15)               # 流動中樹脂温度 [K] の ln（6月のノートと同じ）
    for c in ["gd", "P33", "Tff"]:                          # 条件ごとの平均（INPUT_MODE = "cond" の入力、図の予測線、外れ値の検知に使う）
        df[f"ln_{c}_cm"] = df.groupby("cond")[f"ln_{c}"].transform("mean")
    df["Tff_cm"] = np.exp(df["ln_Tff_cm"]) - 273.15
    df["grp"] = grp
    FILE_INFO[(mat, grp)] = {"材料": MAT_NAMES[mat], "組": grp, "ファイル": os.path.relpath(path, DATA_ROOT), "読んだ行数": n_raw,
                             "一覧で除外": n_raw - len(df) - int(bad.sum()), "0以下で除外（未登録）": int(bad.sum()), "使う行数": len(df),
                             "条件数": df["cond"].nunique(), "ショット/条件": f"{df.groupby('cond').size().min()}〜{df.groupby('cond').size().max()}",
                             "設定温度": "・".join(str(int(t)) for t in sorted(df["Tset"].unique())), "設定温度の取り方": "列" if has_tset else "元ファイル名",
                             "厚み": "・".join(f"{h:g}" for h in sorted(df["H"].unique())), "射出速度": "・".join(str(int(v)) for v in sorted(df["v"].unique())),
                             "感度確認の行": int(df["is_sens"].sum())}
    return df


def load_all(mats, exclude=None):
    """材料ごとに 5data（学習）と 3data（検証）を読む。学習と検証で条件が重ならないことも確かめる"""
    plist = read_problem_list()
    out = {(mat, grp): load(mat, grp, plist, exclude) for mat in mats for grp in ["5data", "3data"]}
    for mat in mats:
        both = set(out[(mat, "5data")]["cond"]) & set(out[(mat, "3data")]["cond"])
        assert not both, f"{MAT_NAMES[mat]}：学習と検証で条件が重なっている: {sorted(both)}"
    return out


def add_groups(tr, te):
    """検証の行を、学習データの射出速度の範囲より遅い側（低速側）・速い側（高速側）・範囲内に分ける（列 group）"""
    te = te.copy()
    vmin, vmax = tr["v"].min(), tr["v"].max()
    te["group"] = np.where(te["v"] < vmin, "低速側", np.where(te["v"] > vmax, "高速側", "範囲内"))
    return te


# ---------------------------------------------------------------- 温度のシフトファクター
DEFAULT_SHIFT_CFG = {     # h_grid・v_grid：尤度を調べる粗い格子（下限, 上限, 刻み）。h が横、v が縦のシフトの係数
    "PP": {"type": "arrhenius", "Tref": 210.0, "h_grid": (-20.0, 40.0, 5.0), "v_grid": (-20.0, 60.0, 5.0)},
    "MIX": {"type": "arrhenius", "Tref": 210.0, "h_grid": (-20.0, 40.0, 5.0), "v_grid": (-20.0, 60.0, 5.0)},
    "GPPS": {"type": "wlf", "Tref": 220.0, "Tg": 100.0, "A2": 51.6, "h_grid": (-20.0, 40.0, 5.0), "v_grid": (-20.0, 40.0, 5.0)},
}
SHIFT_CFG = globals().get("SHIFT_CFG", DEFAULT_SHIFT_CFG)


def shift_ln(T_c, theta, cfg):
    """ln a(T)（T は ℃。Tref で 0）。
    アレニウス型：ln a = (E/R)(1/T − 1/Tref)、theta = E [kJ/mol]。
    WLF 型：ln a = −A1·[(T − D2)/(A2 + T − D2) − (Tref − D2)/(A2 + Tref − D2)]、theta = A1 [−]、D2 = Tg、A2 は固定"""
    T = np.asarray(T_c, float) + 273.15
    Tr = float(cfg["Tref"]) + 273.15
    if cfg["type"] == "arrhenius":
        return float(theta) * 1000.0 / R_GAS * (1.0 / T - 1.0 / Tr)
    D2, A2 = float(cfg["Tg"]) + 273.15, float(cfg["A2"])
    return -float(theta) * ((T - D2) / (A2 + T - D2) - (Tr - D2) / (A2 + Tr - D2))


def theta_names(cfg):
    """(横の名前, 縦の名前, 単位)"""
    return ("E_h", "E_v", "kJ/mol") if cfg["type"] == "arrhenius" else ("A1_h", "A1_v", "−")


# ---------------------------------------------------------------- モデル
MODEL_JA = {"B_Tset": "B_Tset（設定温度 Tset で横・縦にシフト）", "B_Tff": "B_Tff（流動中樹脂温度 Tff で横・縦にシフト）",
            "A_Tset": "A_Tset（Tset で縦だけシフト）", "A_Tff": "A_Tff（Tff で縦だけシフト）",
            "C": "C（シフト構造なし。4 変数を並べた通常の GPR）"}
COL_JA = {"ln_gd": "ln γ̇", "ln_P33": "ln P3_3", "ln_Tff": "ln Tff", "Tset": "Tset"}


def layout(key):
    """GP の入力の列（シフト前の名前）と、シフトに使う温度の列（C は None）。
    B_Tset・A_Tset：(ln γ̇ + ln a_h(Tset), ln P3_3, ln Tff)、B_Tff・A_Tff：(ln γ̇ + ln a_h(Tff), ln P3_3, Tset)、C：(ln γ̇, ln P3_3, ln Tff, Tset)"""
    if key == "C":
        return ["ln_gd", "ln_P33", "ln_Tff", "Tset"], None
    temp = key.split("_")[1]
    return (["ln_gd", "ln_P33", "ln_Tff"], "Tset") if temp == "Tset" else (["ln_gd", "ln_P33", "Tset"], "Tff")


def model_title(key, mode=None):
    """図のタイトルに使うモデルの名前（入力の取り方つき）"""
    return f"{MODEL_JA[key]}・{MODE_JA[INPUT_MODE if mode is None else mode]}"


def input_labels(key):
    cols, tcol = layout(key)
    lab = [COL_JA[c] for c in cols]
    if tcol is not None and key.startswith("B"):
        lab[0] = f"ln γ̇ + ln a_h({tcol})"
    return lab


def kernel_for(d, linear=None):
    """6月のノートのカーネル（ARD Matern 5/2 ＋ ホワイトノイズ）。linear=True なら線形項（DotProduct）を足す（射出速度の両端の外挿のため）"""
    linear = USE_LINEAR if linear is None else linear
    k = C(1.0, (1e-3, 1e3)) * Matern(length_scale=[1.0] * d, length_scale_bounds=(1e-2, 1e2), nu=2.5)
    if linear:
        k = k + C(1.0, (1e-3, 1e3)) * DotProduct(sigma_0=1.0, sigma_0_bounds=(1e-5, 1e3))
    return k + WhiteKernel(noise_level=0.1, noise_level_bounds=(NOISE_LB, 1e1))


def mode_col(df, c, mode):
    """入力の列名。mode = "cond" で、条件平均の列（<名前>_cm）があればそれを使う（予測用に組み立てた表には _cm がないので、そのまま）"""
    return f"{c}_cm" if mode == "cond" and f"{c}_cm" in df.columns else c


def design(df, key, cfg, th=0.0, tv=0.0, mode=None):
    """データ → (標準化の定数を決めるための入力 X0〔シフト前〕、実際の入力 Xs〔シフト後〕、出力のシフト量 ysh = ln a_v(T))。
    mode（既定 INPUT_MODE）が "cond" なら、γ̇・P3_3・Tff は条件ごとの平均を使う"""
    mode = INPUT_MODE if mode is None else mode
    cols, tcol = layout(key)
    X0 = np.column_stack([df[mode_col(df, c, mode)].to_numpy(float) for c in cols])
    Xs, ysh = X0.copy(), np.zeros(len(df))
    if tcol is not None:
        T = df[mode_col(df, tcol, mode)].to_numpy(float)
        Xs[:, 0] = X0[:, 0] + shift_ln(T, th, cfg)
        ysh = shift_ln(T, tv, cfg)
    return X0, Xs, ysh


class LossRecorder:
    """6月のノートのカスタムオプティマイザと同じ（L-BFGS-B）。各ステップの損失（負の対数周辺尤度）を、最適化 1 回ごとに runs に記録する"""

    def __init__(self):
        self.runs = []

    def __call__(self, obj_func, initial_theta, bounds):
        from scipy.optimize import minimize
        hist = []
        res = minimize(obj_func, initial_theta, bounds=bounds, method="L-BFGS-B", jac=True,
                       callback=lambda xk: hist.append(float(obj_func(xk, eval_gradient=False))))
        self.runs.append(hist)
        return res.x, res.fun


def fit_gp(key, tr, cfg, th=0.0, tv=0.0, restarts=None, theta0=None, record=False, mode=None):
    """学習。標準化・中心化は、シフトの量によらない定数（シフト前の入力の平均・標準偏差、ln η の平均。学習データだけで計算）。
    出力の自動標準化（normalize_y）は使わない（シフトの量ごとに尤度が比べられなくなるため）。theta0：カーネルの初期値（最初の最適化はここから、
    残りの restarts 回は、探索範囲の中の乱数の初期値から。対数周辺尤度が最大の解を採る）。record=True なら、損失の推移を戻り値の loss_runs に入れる。
    mode：入力の取り方（既定 INPUT_MODE。"shot" か "cond"）。予測にも同じ取り方を使う"""
    mode = INPUT_MODE if mode is None else mode
    X0, Xs, ysh = design(tr, key, cfg, th, tv, mode)
    mu_x, sd_x = X0.mean(axis=0), X0.std(axis=0)
    y = tr["ln_eta"].to_numpy()
    y0 = float(y.mean())
    k = kernel_for(X0.shape[1])
    if theta0 is not None:
        k = k.clone_with_theta(theta0)
    rec = LossRecorder() if record else None
    gp = GaussianProcessRegressor(kernel=k, n_restarts_optimizer=N_RESTARTS if restarts is None else restarts, random_state=SEED,
                                  optimizer=rec if record else "fmin_l_bfgs_b")
    gp.fit((Xs - mu_x) / sd_x, y - ysh - y0)
    gp.optimizer = "fmin_l_bfgs_b"                          # 保存（joblib）できるように戻す
    out = {"gp": gp, "mu_x": mu_x, "sd_x": sd_x, "y0": y0, "key": key, "cfg": dict(cfg), "th": float(th), "tv": float(tv), "cols": layout(key)[0], "mode": mode}
    if record:
        out["loss_runs"] = [list(h) for h in rec.runs]
    return out


def fit_job(key, tr, cfg, th, tv, restarts, theta0, mode, record=False):
    """fit_gp を並列に動かすための仕事（joblib から呼ぶ。設定は引数で渡す）"""
    warnings.simplefilter("ignore")
    return fit_gp(key, tr, cfg, th, tv, restarts, theta0, record, mode)


def predict(fit, df):
    """予測平均（ln η）、予測標準偏差（ノイズ込み）、潜在関数の標準偏差、ノイズの標準偏差"""
    _, Xs, ysh = design(df, fit["key"], fit["cfg"], fit["th"], fit["tv"], fit.get("mode", "shot"))
    mu, sd = fit["gp"].predict((Xs - fit["mu_x"]) / fit["sd_x"], return_std=True)
    noise = fit["gp"].kernel_.k2.noise_level
    return mu + fit["y0"] + ysh, sd, np.sqrt(np.maximum(sd ** 2 - noise, 0.0)), float(np.sqrt(noise))


def kernel_parts(gp):
    """学習したカーネルを、(Matern の部分〔振幅² × Matern〕, 線形の部分〔なければ None〕, ノイズ) に分ける"""
    k = gp.kernel_
    if isinstance(k.k1, Sum):
        return k.k1.k1, k.k1.k2, k.k2
    return k.k1, None, k.k2


def kernel_row(fit):
    """ハイパーパラメータ（振幅、長さスケール、線形項、ノイズ、対数周辺尤度、下限・上限への張り付き）"""
    gp = fit["gp"]
    prod, lin, white = kernel_parts(gp)
    ls = np.atleast_1d(prod.k2.length_scale)
    th_n, tv_n, _ = theta_names(fit["cfg"])
    row = {"model": fit["key"], th_n: fit["th"] if fit["key"].startswith("B") else np.nan, tv_n: fit["tv"] if fit["key"] != "C" else np.nan,
           "LML": float(gp.log_marginal_likelihood_value_), "amplitude": float(np.sqrt(prod.k1.constant_value)),
           "noise_var": float(white.noise_level), "noise_sd": float(np.sqrt(white.noise_level)),
           "noise_at_lower_bound": bool(white.noise_level < NOISE_LB * 1.05), "ls_at_bound": bool(np.any(ls > 99) or np.any(ls < 0.0105))}
    if lin is not None:
        row.update({"lin_amplitude": float(np.sqrt(lin.k1.constant_value)), "lin_sigma0": float(lin.k2.sigma_0)})
    row.update({f"ls_{c}": float(l) for c, l in zip(input_labels(fit["key"]), ls)})
    return row


# ---------------------------------------------------------------- プロファイル尤度（本体の手順5と同じ考え方）
def grid_of(lo, hi, step):
    return np.round(np.arange(lo, hi + step / 2.0, step), 6)


def prof_chain(key, tr, cfg, points, restarts, mode):
    """格子の点 points = [(θ_h, θ_v), …] を順に学習して LML を返す。前の点の解を初期値にする（局所解でがたつくのを減らす）。
    theta はその点で学習したカーネルの値（最終モデルの学習の初期値に使う）"""
    warnings.simplefilter("ignore")
    out, theta = [], None
    for th, tv in points:
        f = fit_gp(key, tr, cfg, th, tv, restarts, theta, mode=mode)
        theta = f["gp"].kernel_.theta
        out.append({"th": float(th), "tv": float(tv), "LML": float(f["gp"].log_marginal_likelihood_value_),
                    "noise_sd": float(np.sqrt(f["gp"].kernel_.k2.noise_level)), "theta": theta.tolist()})
    return out


def run_profile(key, tr, cfg, n_jobs=None, restarts=None, mode=None):
    """粗い格子で全体を見て、最良の点の近くを細かい格子で計算し直す。構造 A は θ_h = 0 の 1 次元、B は (θ_h, θ_v) の 2 次元。
    細かい格子は、最良の点を中心に取る。計算した結果、最良の点が動いたら（細かい格子の端に当たったとき）、新しい最良の点を中心に取り直す
    （最良の点が動かなくなるか、MAX_REFINE 回まで。斜めの尾根の上では、尤度がほとんど変わらないまま最良の点が動くことがある）。
    E_h ごとの列（chain）を並列に計算する。mode（既定 INPUT_MODE）は、並列の計算にも引数で渡す。
    返すもの：(表, 収束したか)。表の列：th, tv, LML, noise_sd, theta（カーネルの値。CSV には入れない）, stage（粗い／細かい）。
    収束したか：最良の点の周り（±細かい格子の幅）の点が、すべて計算済みか"""
    from joblib import Parallel, delayed
    n_jobs = N_JOBS if n_jobs is None else n_jobs
    restarts = PROFILE_RESTARTS if restarts is None else restarts
    mode = INPUT_MODE if mode is None else mode
    struct = key.split("_")[0]
    hg, vg = grid_of(*cfg["h_grid"]), grid_of(*cfg["v_grid"])
    rng, step = cfg.get("fine") or (FINE_A if struct == "A" else FINE_B)

    def run(points, stage):
        by = {}
        for th, tv in points:
            by.setdefault(float(th), []).append(float(tv))
        chs = [[(th, tv) for tv in sorted(tvs)] for th, tvs in sorted(by.items())]
        res = Parallel(n_jobs=min(n_jobs, len(chs)))(delayed(prof_chain)(key, tr, cfg, ch, restarts, mode) for ch in chs)
        t = pd.DataFrame([r for rr in res for r in rr])
        t["stage"] = stage
        return t

    pts = run([(0.0, v) for v in vg] if struct == "A" else [(h, v) for h in hg for v in vg], "粗い")
    converged = False
    for _ in range(MAX_REFINE):
        b = pts.loc[pts["LML"].idxmax()]
        hs = [0.0] if struct == "A" else grid_of(b["th"] - rng, b["th"] + rng, step)
        vs = grid_of(b["tv"] - rng, b["tv"] + rng, step)
        have = set(zip(np.round(pts["th"], 6), np.round(pts["tv"], 6)))
        new = [(h, v) for h in hs for v in vs if (round(float(h), 6), round(float(v), 6)) not in have]
        if new:
            pts = pd.concat([pts, run(new, "細かい")], ignore_index=True)
        b2 = pts.loc[pts["LML"].idxmax()]
        if (b2["th"], b2["tv"]) == (b["th"], b["tv"]):       # 最良の点が動かなかった：周りがすべて計算済みで、最良
            converged = True
            break
    pts = pts.sort_values("LML", ascending=False).drop_duplicates(subset=["th", "tv"]).sort_values(["th", "tv"]).reset_index(drop=True)
    return pts, converged


# 尤度比検定の目安：2 つの係数（横・縦）を足したときの 5% 基準。2·ΔLML > 5.99（自由度 2 のカイ二乗分布の 95% 点）→ ΔLML > 3.0
LRT_DLML = 3.0


def profile_best(pts, key, cfg, converged=True, lml_zero=None):
    """最良の θ と、LML が最大から 1.92 以内の範囲（おおよその 95% 区間）。at_edge：最良の点が粗い格子の端。refine_converged：細かい格子の取り直しが収束したか。
    範囲は、計算した点の中だけで決まる（斜めの尾根の上では、実際の範囲はもっと長い）。尾根に沿った方向は決まりにくく、差 θ_v − θ_h（diff_*）が最もよく決まる"""
    r = pts.loc[pts["LML"].idxmax()]
    inside = pts[pts["LML"] >= r["LML"] - 1.92]
    hg, vg = grid_of(*cfg["h_grid"]), grid_of(*cfg["v_grid"])
    z = pts[(pts["th"] == 0.0) & (pts["tv"] == 0.0)]
    lz = float(z["LML"].iloc[0]) if len(z) else (np.nan if lml_zero is None else lml_zero)
    diff = inside["tv"] - inside["th"]
    edge = bool(r["tv"] in (vg.min(), vg.max()) or (key.startswith("B") and r["th"] in (hg.min(), hg.max())))
    return {"th_best": float(r["th"]), "tv_best": float(r["tv"]), "diff_best": float(r["tv"] - r["th"]), "LML_best": float(r["LML"]),
            "LML_at_0": lz, "dLML_vs_0": float(r["LML"]) - lz, "th_lo": float(inside["th"].min()), "th_hi": float(inside["th"].max()),
            "tv_lo": float(inside["tv"].min()), "tv_hi": float(inside["tv"].max()), "diff_lo": float(diff.min()), "diff_hi": float(diff.max()),
            "n_in_95": int(len(inside)), "n_points": int(len(pts)), "at_edge": edge, "refine_converged": bool(converged),
            "theta_best": np.asarray(r["theta"], float) if "theta" in pts.columns else None,
            "theta_zero": np.asarray(z["theta"].iloc[0], float) if (len(z) and "theta" in pts.columns) else None}


# ---------------------------------------------------------------- 評価
def evaluate(y, mu, sd):
    """ln η の指標：R2、RMSE、95% 予測区間の被覆率、NLPD、予測標準偏差の平均。R2_real は粘度の実数値での R2（6月のノートと同じ）"""
    z = (y - mu) / sd
    return {"R2": r2_score(y, mu) if len(y) > 1 else np.nan, "RMSE": float(np.sqrt(mean_squared_error(y, mu))),
            "coverage95": float(np.mean(np.abs(z) <= 1.96)), "NLPD": float(np.mean(0.5 * np.log(2 * np.pi * sd ** 2) + 0.5 * z ** 2)),
            "mean_sd": float(np.mean(sd)), "R2_real": r2_score(np.exp(y), np.exp(mu)) if len(y) > 1 else np.nan}


def metrics_rows(mat, key, te, mu, sd, sd_f, extra=None):
    """検証の指標を、全体・低速側・高速側（と、感度確認の条件を除いたもの）ごとに返す"""
    subsets = {"全体": np.ones(len(te), bool)}
    for g in ["低速側", "高速側", "範囲内"]:
        if (te["group"] == g).any():
            subsets[g] = (te["group"] == g).to_numpy()
    if te["is_sens"].any():
        subsets.update({s + "（感度確認を除く）": m & ~te["is_sens"].to_numpy() for s, m in list(subsets.items())})
    rows = []
    y = te["ln_eta"].to_numpy()
    for s, m in subsets.items():
        if m.sum() == 0:
            continue
        rows.append({"材料": MAT_NAMES[mat], "モデル": key, "範囲": s, "行数": int(m.sum()), "条件数": int(te.loc[m, "cond"].nunique()),
                     **evaluate(y[m], mu[m], sd[m]), "mean_sd_latent": float(np.nanmean(sd_f[m])) if np.isfinite(sd_f[m]).any() else np.nan, **(extra or {})})
    return rows


def judge(ok, text, mat=None, section=""):
    """結果の判定を 1 行で表示し、記録する。ok が True なら「OK」、False なら「★要確認」"""
    head = f"[{MAT_NAMES[mat]}] " if mat else ""
    print(f">> 判定：{'OK' if ok else '★要確認'}　{head}{text}")
    JUDGES.append({"節": section, "材料": MAT_NAMES[mat] if mat else "", "判定": "OK" if ok else "★要確認", "内容": text})


def to_csv(df, path):
    df.to_csv(path, index=False, encoding="utf-8-sig")


# ---------------------------------------------------------------- 外れ値の検知（本体の check_data.py と同じ規則。05 のデータ用）
def cond_means(df):
    """条件ごとの平均（ln η と ln γ̇ をショットで平均した点）"""
    g = df.groupby("cond", sort=False)
    t = g.agg(Tset=("Tset", "first"), H=("H", "first"), v=("v", "first"), ln_eta=("ln_eta", "mean"), ln_gd=("ln_gd", "mean"),
              n=("ln_eta", "size"), grp=("grp", "first")).reset_index()
    t["ln_H"] = np.log(t["H"])
    return t


def outlier_scan(df):
    """規則 f：条件平均が、ほかの条件から予測した値と大きく違う条件を拾う（本体の nb_common.outlier_scan と同じ）。
    条件平均の GPR（入力 ln γ̇（条件平均）・ln H・Tset、線形項あり）の、条件を 1 つずつ抜いた予測（閉じた式）との残差を、予測標準偏差で割って z とする。
    ※ この検知だけは、データの確認のための道具なので、本体と同じく H を使う（モデルの説明変数ではない）"""
    t = cond_means(df)
    X, y = t[["ln_gd", "ln_H", "Tset"]].to_numpy(), t["ln_eta"].to_numpy()
    Xs, yc = StandardScaler().fit_transform(X), y - y.mean()
    gp = GaussianProcessRegressor(kernel=kernel_for(3, True), n_restarts_optimizer=N_RESTARTS, random_state=SEED).fit(Xs, yc)
    Kinv = np.linalg.inv(gp.kernel_(Xs))
    d = np.diag(Kinv)
    t["resid"], t["sd"] = (Kinv @ yc) / d, np.sqrt(1.0 / d)       # 条件 i を抜いた予測：平均 = y_i − (K⁻¹y)_i / K⁻¹_ii、分散 = 1 / K⁻¹_ii
    t["z"] = t["resid"] / t["sd"]
    t["flag"] = (t["z"].abs() > OUTLIER_Z) & (t["resid"].abs() > OUTLIER_RESID)
    return t[["cond", "grp", "Tset", "H", "v", "n", "resid", "sd", "z", "flag"]]


def registered(mat, grp, row, plist):
    """一覧の「除外」「感度確認」に、この条件（row に shot があれば、そのショット）が登録されているか（ID を返す）"""
    one = pd.DataFrame({"Tset": [float(row["Tset"])], "H": [float(row["H"])], "v": [float(row["v"])], "shot": [row.get("shot", -1)]})
    if pd.isna(one["shot"].iloc[0]):
        one["shot"] = -1
    _, ids = problem_mask(one, mat, grp, plist, ("除外", "感度確認"))
    return ids[0]


def candidates(mat, pool, plist):
    """問題の候補（見直しの候補であって、外れ値と判定したものではない。一覧に載せるかはユーザーが決める）。
    a 温度の間で γ̇ が 1.3 倍を超えて違う／b 最低温度の粘度が最高温度より小さい（順序が逆）／c 同じ条件内の ln η の標準偏差 > 0.1／
    e 別のショットと値が完全に同じ行／g P3_3 が条件の中央値から P33_DEV 以上離れたショット"""
    cand = []
    g = pool.groupby(["H", "v", "Tset"]).agg(gd=("gd", "mean"), eta=("eta", "mean"), grp=("grp", "first")).reset_index()
    t_lo, t_hi = pool["Tset"].min(), pool["Tset"].max()
    for (h, v), s in g.groupby(["H", "v"]):
        if len(s) < 3:
            continue
        lg = np.log(s["gd"].to_numpy())
        if np.exp(lg.max() - lg.min()) > 1.3:
            odd = s.iloc[np.argmax(np.abs(lg - np.median(lg)))]
            cand.append({"規則": "a 温度の間でせん断速度が1.3倍超違う", "組": odd["grp"], "設定温度": int(odd["Tset"]), "厚み": h, "射出速度": int(v), "ショット": "",
                         "内容": f"γ̇ の最大/最小 = {np.exp(lg.max() - lg.min()):.2f}"})
        e = s.set_index("Tset")["eta"]
        if t_lo in e.index and t_hi in e.index and e[t_lo] / e[t_hi] < 0.95:
            cand.append({"規則": "b 粘度の順序が温度と逆", "組": s["grp"].iloc[0], "設定温度": int(t_lo), "厚み": h, "射出速度": int(v), "ショット": "",
                         "内容": f"η({int(t_lo)})/η({int(t_hi)}) = {e[t_lo] / e[t_hi]:.2f}"})
    sd = pool.groupby(["Tset", "H", "v"]).agg(std=("ln_eta", "std"), size=("ln_eta", "size"), grp=("grp", "first")).reset_index()
    for _, r in sd[(sd["size"] >= 2) & (sd["std"] > 0.1)].iterrows():
        cand.append({"規則": "c 同じ条件内のばらつきが大きい", "組": r["grp"], "設定温度": int(r["Tset"]), "厚み": r["H"], "射出速度": int(r["v"]), "ショット": "",
                     "内容": f"ln η の標準偏差 = {r['std']:.3f}（{int(r['size'])} ショット）"})
    key = [c for c in ["eta", "gd", "P31", "P32", "P33"] if c in pool.columns and pool[c].notna().all()]
    for grp, df in pool.groupby("grp"):
        dup = df[df.duplicated(key, keep=False)]
        for _, gg in dup.groupby(key):
            if gg["file"].nunique() < 2:
                continue
            r0 = gg.sort_values("file").iloc[0]
            cand.append({"規則": "e 別のショットと同じ値の行", "組": grp, "設定温度": int(r0["Tset"]), "厚み": r0["H"], "射出速度": int(r0["v"]), "ショット": str(int(r0["shot"])),
                         "内容": f"{' と '.join(gg['file'])} の {'・'.join(key)} が完全に一致"})
    med = pool.groupby("cond")["P33"].transform("median")
    n = pool.groupby("cond")["P33"].transform("size")
    dev = (pool["P33"] / med - 1.0).abs()
    for _, r in pool[(n >= 3) & (dev >= P33_DEV)].iterrows():
        cand.append({"規則": f"g P3_3 が条件の中央値から{int(P33_DEV * 100)}%以上離れている", "組": r["grp"], "設定温度": int(r["Tset"]), "厚み": r["H"], "射出速度": int(r["v"]),
                     "ショット": str(int(r["shot"])), "内容": f"P3_3 = {r['P33']:.2f} MPa（条件の中央値 {med[r.name]:.2f}、{(r['P33'] / med[r.name] - 1) * 100:+.0f}%）"})
    out = pd.DataFrame(cand, columns=["規則", "組", "設定温度", "厚み", "射出速度", "ショット", "内容"])
    out.insert(0, "材料", MAT_NAMES[mat])
    out["一覧の ID"] = [registered(mat, r["組"], {"Tset": r["設定温度"], "H": r["厚み"], "v": r["射出速度"],
                                                   "shot": int(r["ショット"]) if r["ショット"] != "" else np.nan}, plist) for _, r in out.iterrows()]
    return out


# ---------------------------------------------------------------- Cross-WLF（6月のノートのセル10.5・11。D3 = 0）
CWLF_NAMES = ["n", "tau_star", "D1", "D2", "A1", "A2"]


def cross_wlf_ln(T_c, gd, n, ln_tau, ln_D1, D2, A1, A2):
    """ln η（Cross-WLF。D3 = 0 なので T* = D2）。数値の安定のため、τ* と D1 は ln で受け取る。T は ℃、D2 は K"""
    diff = np.maximum(np.asarray(T_c, float) + 273.15 - D2, 1.0)
    ln_eta0 = ln_D1 - A1 * diff / (A2 + diff)
    return ln_eta0 - np.logaddexp(0.0, (1.0 - n) * (ln_eta0 + np.log(gd) - ln_tau))


CWLF_STARTS = globals().get("CWLF_STARTS", 12)            # Cross-WLF の当てはめの初期値の数（局所解を避けるため、乱数の初期値を何度か試して、残差が最小のものを採る）


def fit_cross_wlf(tr, t_col, fixed):
    """Cross-WLF の係数を、学習データ（ln η の最小二乗）で当てはめる。fixed：{名前: 値 または None（探索）}。
    初期値は、6月のノートに近い値と、探索範囲の中の乱数（SEED で固定）の CWLF_STARTS 個で、残差が最小のものを採る。
    返す辞書：係数（実数）、学習データでの残差の標準偏差"""
    from scipy.optimize import curve_fit
    init = {"n": 0.3, "tau_star": np.log(3e4), "D1": np.log(1e12), "D2": 263.15, "A1": 25.0, "A2": 51.6}
    lo = {"n": 0.0, "tau_star": np.log(1e2), "D1": np.log(1e3), "D2": 150.0, "A1": 0.5, "A2": 10.0}
    hi = {"n": 0.95, "tau_star": np.log(1e7), "D1": np.log(1e30), "D2": 450.0, "A1": 80.0, "A2": 200.0}
    conv = {k: (np.log(v) if k in ("tau_star", "D1") and v is not None else v) for k, v in fixed.items()}
    free = [k for k in CWLF_NAMES if conv.get(k) is None]

    def full(args):
        vals = dict(conv)
        vals.update(dict(zip(free, args)))
        return [vals[k] for k in CWLF_NAMES]

    T, gd, y = tr[t_col].to_numpy(float), tr["gd"].to_numpy(float), tr["ln_eta"].to_numpy()
    f = lambda X, *args: cross_wlf_ln(X[0], X[1], *full(args))
    rs = np.random.RandomState(SEED)
    starts = [[init[k] for k in free]] + [[rs.uniform(lo[k], hi[k]) for k in free] for _ in range(max(CWLF_STARTS - 1, 0))]
    best = None
    for p0 in starts:
        try:
            p, _ = curve_fit(f, np.vstack([T, gd]), y, p0=p0, bounds=([lo[k] for k in free], [hi[k] for k in free]), maxfev=20000)
        except Exception:
            continue
        sse = float(np.sum((y - f(np.vstack([T, gd]), *p)) ** 2))
        if best is None or sse < best[0]:
            best = (sse, p)
    if best is None:
        raise RuntimeError("Cross-WLF の当てはめがすべての初期値で失敗しました")
    popt = best[1]
    vals = full(popt)
    resid = y - cross_wlf_ln(T, gd, *vals)
    at_bound = [k for k, v in zip(free, popt) if np.isclose(v, lo[k], rtol=0, atol=1e-6 * max(1.0, abs(lo[k]))) or np.isclose(v, hi[k], rtol=0, atol=1e-6 * max(1.0, abs(hi[k])))]
    out = dict(zip(CWLF_NAMES, vals))
    out["tau_star"], out["D1"] = float(np.exp(out["tau_star"])), float(np.exp(out["D1"]))
    return {"params": out, "free": free, "at_bound": at_bound, "resid_sd": float(np.sqrt(np.mean(resid ** 2))), "t_col": t_col}


def predict_cross_wlf(cw, df):
    p = cw["params"]
    mu = cross_wlf_ln(df[cw["t_col"]].to_numpy(float), df["gd"].to_numpy(float), p["n"], np.log(p["tau_star"]), np.log(p["D1"]), p["D2"], p["A1"], p["A2"])
    return mu, np.full(len(df), cw["resid_sd"])


# ---------------------------------------------------------------- 予測の入力を組み立てる（依存性グラフ・3次元グラフ・保存したモデルの使い方）
VAR_JA = {"gd": ("せん断速度 γ̇", "(1/s)", True), "P33": ("流動中樹脂圧力 P3_3", "(MPa)", True),
          "Tff": ("流動中樹脂温度 Tff", "(℃)", False), "Tset": ("加熱シリンダ温度 Tset", "(℃)", False),
          "Tboth": ("Tset と Tff を同時に", "(℃。横軸は Tset)", False)}     # (名前, 単位, 対数軸か)。Tboth：設定温度を上げると、流動中樹脂温度も同じだけ上がるとして、2 つを一緒に動かす


def model_inputs(gd, P33, Tff, Tset):
    """説明変数の実数値（γ̇ [1/s]、P3_3 [MPa]、Tff [℃]、Tset [℃]。配列でも数でもよい）→ predict に渡せる表"""
    gd, P33, Tff, Tset = (np.asarray(a, float).ravel() for a in np.broadcast_arrays(gd, P33, Tff, Tset))
    return pd.DataFrame({"gd": gd, "ln_gd": np.log(gd), "P33": P33, "ln_P33": np.log(P33 * 1e6), "Tff": Tff, "ln_Tff": np.log(Tff + 273.15), "Tset": Tset})


def base_point(tr, cfg):
    """依存性グラフで固定する値：学習データの中央値（γ̇・P3_3 は対数の中央値）。設定温度は基準温度 Tref"""
